Repository: ProtonNeutronElectron69/Packaging-TM-modeling-tool

# FCBGA Thermomechanical Screening Tool

A self-contained, single-file browser application (also packaged as a Windows desktop app for large runs) that performs approximate 3D finite-element thermomechanical stress and warpage analysis of flip chip ball grid array (FCBGA) packages: SAC solder flip chip bonded silicon dies on a multilayer organic build-up substrate with a glass-fiber core, capillary underfill, and an optional hat lid or stiffener ring. Besides monolithic dies, the substrate can carry stacked modules (Foveros-S or CoWoS-R style): a Si base die or interposer, or an organic RDL interposer, with one layer of chiplets on die-to-die microbumps, wafer underfill and wafer mold.

**Screening tool. Results are approximate and intended for design comparison and trend studies, not sign-off.**

The full specification the tool is built against is in [`CLAUDE.md`](CLAUDE.md).

## Using the tool

The tool is used as the Windows desktop app (see "Desktop app (Windows)" below), which runs the analysis in compute processes bounded only by the computer's memory. The same page also runs in a browser: open `dist/fcbga_thermomech_tool.html` in a current Chromium-based browser (Chrome, Edge) or Firefox; this is the quickest way to try a change, and the smoke tests use it. Everything runs locally; nothing is uploaded. The only external resource is three.js (for the 3D view), loaded from cdnjs with jsdelivr and unpkg as fallbacks; when none can be reached the 3D view is hidden and every other feature keeps working.

Workflow (left stepper):

1. **Package**: substrate outline, layer stack (with an N-2-N generator), BGA field, configuration (bare die, lid, stiffener). Presets from Section 12 of the specification load in one click.
2. **Dies, modules and floorplan**: monolithic dies and stacked modules with their properties and bump fields; drag dies, modules and chiplets on the floorplan (a chiplet moves within its module; R rotates the selection, Delete removes it), with snapping and live clearances. A stacked module has one base (Si base die or interposer with an optional TSV Cu fraction, or an organic RDL interposer given as a layer table) on the flip chip bumps and one layer of chiplets on DDI microbumps (Cu pillar plus solder cap); every chiplet has the package-wide chiplet thickness, and every module the package-wide DDI microbump. Wafer mold fills each module out to the base edge, flush with the chiplet backsides. Moving dies starts no analysis; the warpage overlay is hidden while the geometry differs from the last results. Run the analysis from step 6 (full, or Quick preview on the Draft mesh).
3. **Underfill, lid, stiffener** geometry, and for stacked modules the die-to-die fill: wafer underfill (wCUF) in the DDI gap with its own fillet width and height plus wafer mold, or wafer mold only (molded underfill).
4. **Materials**: the cited database (106 materials, see "Materials database" below) with confidence badges, datasheet ranges, source tooltips, E(T) and CTE(T) plots, duplicate / reset.
5. **Process and loads**: stress-free temperatures (with stacked modules also the chiplet join, wafer underfill cure and wafer mold cure, before the substrate stage), reflow sweep, JESD22-A104 cycling, limits and fatigue constants.
6. **Run and results**: fidelity preset, parallel worker count with the memory estimate, estimated DOF / memory / runtime, run controls, baseline pinning, mesh sensitivity check, the list of Estimated inputs in use, CSV export and printable report. Results views (center area): warpage (JEITA ED-7306 sign convention), die stress (every die, chiplet and Si base), bump loading (flip chip bumps, and for stacked modules the DDI microbumps at the end of chiplet join and as assembled), underfill interface tractions (flip chip underfill, and the wafer underfill or mold at every chiplet; perimeter line plots of every die, or contour maps of up to four chosen die sides stacked for comparison, each side unfolded at the die edge into the sidewall above and the active face below), cross-section stress (click a horizontal or vertical line on the package and see any stress component on the vertical cut under it, from the top solder resist to the package top, zoomable, with an element mesh overlay and a CSV export), solder fatigue screening and bump submodels, submodel cross-section (the underfill, solder, die and substrate slice stress on a vertical cut through a bump submodel, turned in 15° steps about the bump axis and slid sideways along its normal, at the end of each ramp and dwell of the last cycle, as the change from the as-assembled 25 °C state, with the underfill or solder coloured and the rest grey, a voxel mesh overlay and a CSV export), 3D view (every part drawn as a closed surface, so hiding the lid or the substrate shows the full die, TIM, underfill and bump volumes, with an element mesh overlay on the faces of the shown parts), sensitivity tornado charts, verification suite.

File: src/materials-db.json (part 1 of 4)
{
  "version": 2,
  "confidenceLabels": {
    "Datasheet": "Manufacturer typical value.",
    "Literature": "Peer-reviewed or conference source.",
    "Handbook": "Generic engineering value; verify for your part.",
    "Estimated": "No source found; placeholder that should be replaced with measured or DMA data.",
    "User": "Edited by the user."
  },
  "references": {
    "R1": {"cite": "S. Tatsumi, S. Fujishima, H. Sakauchi (Ajinomoto), \"Advanced Build-up Materials for High Speed Transmission Application,\" IMAPS 51st International Symposium on Microelectronics, 2018, Tables 1 and 2.", "url": "https://imapsource.org/article/55935-advanced-build-up-materials-for-high-speed-transmission-application.pdf"},
    "R2": {"cite": "Resonac, MCL-E-795G product page, characteristics table (t0.4 mm laminate; flexural modulus at 800 um) and warpage TEG description.", "url": "https://www.resonac.com/products/pwb-materials/base/005.html"},
    "R3": {"cite": "Resonac, MCL-E-705G product page: Tg (TMA, DMA), CTE x,y for the standard, Type X, Type L and Type LH grades, CTE z below and above Tg, flexural modulus (t0.8 mm).", "url": "https://www.resonac.com/products/pwb-materials/base/003.html"},
    "R4": {"cite": "Taiyo America, PSR-4000 AUS703 technical data sheet, February 2005 (Tg 105 degC by TMA; CTE 55 / 140 ppm/degC; final cure 135 to 149 degC for 45 to 60 min); archived copy.", "url": "https://web.archive.org/web/2020id_/https://taiyo-america.com/docs/files/3913/8256/2650/TDS_PSR-4000_AUS703_022005.pdf"},
    "R5": {"cite": "Henkel, LOCTITE ECCOBOND UF 9000AE technical data sheet, November 2024 (values unchanged from the February 2024 issue distributed by CAPLINQ).", "url": "https://datasheets.tdx.henkel.com/LOCTITE-ECCOBOND-UF-9000AE-en_GL.pdf"},
    "R6": {"cite": "Henkel, LOCTITE ECCOBOND 3005 technical data sheet, August 2012.", "url": "https://datasheets.tdx.henkel.com/LOCTITE-ECCOBOND-3005-en_GL.pdf"},
    "R7": {"cite": "CPS Technologies, AlSiC material properties sheet, 2025.", "url": "https://cpstechnologysolutions.com/wp-content/uploads/2025/09/CPS-Alsic-2025-Final.pdf"},
    "R8": {"cite": "Y. Xu, J. Xian, S. Stoyanov, C. Bailey, R. J. Coyle, C. M. Gourlay, F. P. E. Dunne, \"A multi-scale approach to microstructure-sensitive thermal fatigue in solder joints,\" arXiv:2204.05583, Tables 1 and 2.", "url": "https://arxiv.org/abs/2204.05583"},
    "R9": {"cite": "M. Motalab, Z. Cai, J. C. Suhling, P. Lall, \"Determination of Anand constants for SAC solders using stress-strain or creep data,\" ITherm 2012, pp. 910 to 922.", "url": ""},
    "R10": {"cite": "M. A. Hopcroft, W. D. Nix, T. W. Kenny, \"What is the Young's Modulus of Silicon?\" Journal of Microelectromechanical Systems 19(2), 2010.", "url": ""},
    "R11": {"cite": "Y. Okada, Y. Tokumaru, \"Precise determination of lattice parameter and thermal expansion coefficient of silicon between 300 and 1500 K,\" Journal of Applied Physics 56, 314 (1984).", "url": ""},
    "R12": {"cite": "US Patent 6,784,535, composite lid for LGA flip chip package (gel TIM modulus guidance).", "url": ""},
    "R13": {"cite": "JEITA ED-7306, \"Measurement methods of package warpage at elevated temperature and the maximum permissible warpage,\" 2007.", "url": "https://home.jeita.or.jp/tsc/std-pdf/ED-7306_E.pdf"},
    "R14": {"cite": "JEDEC JESD22-B112C, \"Package Warpage Measurement of Surface-Mount Integrated Circuits at Elevated Temperature,\" November 2023 (same sign convention as R13).", "url": ""},
    "R15": {"cite": "JEDEC JESD22-A104, Temperature Cycling (conditions G, B, J).", "url": ""},
    "R16": {"cite": "E. H. Amalu, N. N. Ekere, C. F. Oduoza, M. T. Zarmai, \"Evaluation of Garofalo creep model for lead-free solder joints in surface mount components,\" TechConnect Briefs 2015, pp. 282 to 285 (cites A. Syed, ECTC 2004, pp. 737 to 746, for the life models).", "url": ""},
    "R17": {"cite": "R. Darveaux, \"Effect of simulation methodology on solder joint crack growth correlation and fatigue life prediction,\" Journal of Electronic Packaging 124, 2002, pp. 147 to 154; and Altair OptiStruct PFATSDR documentation noting that K1 and K3 are model dependent.", "url": ""},
    "R18": {"cite": "G. Z. Wang, Z. N. Cheng, K. Becker, J. Wilde, \"Applying Anand model to represent the viscoplastic deformation behavior of solder alloys,\" Journal of Electronic Packaging 123(3), 2001, pp. 247 to 253 (62Sn36Pb2Ag, 60Sn40Pb, 96.5Sn3.5Ag, 97.5Pb2.5Sn).", "url": "https://asmedigitalcollection.asme.org/electronicpackaging/article/123/3/247/444404/Applying-Anand-Model-to-Represent-the-Viscoplastic"},
    "R19": {"cite": "Z. E. Johnson, \"A Compilation of Anand Parameters for Selected SnPb and Pb-free Solder Alloys,\" report, 2012 (secondary table used to cross-check the Sn-3.5Ag set and the 62Sn36Pb2Ag s0 and Q/R).", "url": "https://www.researchgate.net/publication/342990352_A_Compilation_of_Anand_Parameters_for_Selected_SnPb_and_Pb-free_Solder_Alloys"},
    "R20": {"cite": "H. Cheng (with T. Siewert), Young's modulus of Sn-3.5Ag by acoustic measurement, 49.0 GPa at room temperature, Journal of Electronic Materials, 2003.", "url": "https://link.springer.com/doi/10.1007/s11664-003-0139-6"},
    "R21": {"cite": "NIST / J.-P. Clech, \"Review and Analysis of Lead-Free Solder Material Properties\": Sn-Ag properties (CTE about 21.5 ppm/degC; Poisson ratio 0.4 as used by Lau et al. 2002) and Sn-Ag-Cu analysis (E(MPa) = 76087 - 109 T(K), Eq. 36).", "url": "https://www.msed.nist.gov/solder/clech/Sn-Ag_Other.htm"},
    "R22": {"cite": "FAU Erlangen-Nuremberg, 2024 study of the Young's modulus of Sn-3.8Ag-0.7Cu by hot tensile tests, resonance frequency and single-crystal compliance (about 55 GPa at 35 degC, 51 GPa at 80 degC, 48 GPa at 125 degC).", "url": "https://cris.fau.de/publications/330116592"},
    "R23": {"cite": "CAPLINQ, SAC387 (Sn95.5Ag3.8Cu0.7) solder sphere data: solidus 217 degC, liquidus 219 degC.", "url": "https://storefront.caplinq.com/products/sac387"},
    "R24": {"cite": "US Patent 6,246,011, solder joint reliability: 63Sn37Pb elastic modulus 34.9 GPa at 270 K falling to 19.7 GPa at 370 K.", "url": "https://image-ppubs.uspto.gov/dirsearch-public/print/downloadPdf/6246011"},
    "R25": {"cite": "Topline, CCGA material properties table (Sn63Pb37: solidus and liquidus 183 degC, CTE 24.0 ppm/degC); vendor data for information only.", "url": "https://www.topline.tv/CCGA_Material.html"},
    "R26": {"cite": "Henkel, LOCTITE ECCOBOND UF 8830S technical data sheet, January 2017 (CTE 25 / 100 ppm/degC; Tg 118 degC by TMA and 126.5 degC by DMA; DMA storage modulus 11.5 GPa at 25 degC; cure 30 min ramp to 150 degC, 2 h at 150 degC).", "url": "https://datasheets.tdx.henkel.com/LOCTITE-ECCOBOND-UF-8830S-en_GL.pdf"},
    "R27": {"cite": "Henkel, LOCTITE ECCOBOND FP4549 technical data sheet, January 2015.", "url": "https://www.mouser.com/datasheet/2/773/ECCOBOND_FP4549_EN-2328322.pdf"},
    "R28": {"cite": "Henkel, LOCTITE ECCOBOND FP4530 technical data sheet, December 2014.", "url": "https://datasheets.tdx.henkel.com/LOCTITE-ECCOBOND-FP4530-en_GL.pdf"},
    "R29": {"cite": "NAMICS, flip chip underfill product table (U8443, U8410 and U8439 series: Tg, modulus of elasticity, CTE below Tg, application notes).", "url": "https://www.namics.co.jp/en/products/underfill-flipchip/"},
    "R30": {"cite": "MacDermid Alpha, ALPHA HiTech CU21-3240 underfill technical bulletin (November 2020) and technical data sheet (December 2023).", "url": "https://www.macdermidalpha.com/sites/default/files/2025-01/ALPHA-HITECH-CU21-3240-PRF-TDS-GL-EN-04Dec2023.pdf"},
    "R31": {"cite": "Resonac, MCL-E-770G (Type R) product page: CTE x,y, Tg (TMA, DMA) and flexural modulus for Type R and Type RLH.", "url": "https://www.resonac.com/products/pwb-materials/base/004.html"},
    "R32": {"cite": "Panasonic Industry, R-1515W (MEGTRON GX / LEXCM GX) high-elasticity low-CTE IC substrate material: Tg (DMA) 250 degC, CTE x,y 8 to 10 ppm/degC, flexural modulus 35 GPa at 25 degC and 21 GPa at 250 degC.", "url": "https://industrial.panasonic.com/ww/products/electronic-materials/circuit-board-materials/megtron-gx/megtrongxr1515w"},
    "R33": {"cite": "Panasonic Industry, R-1515A (MEGTRON GX / LEXCM GX) low-CTE IC substrate material: Tg (DMA) 205 degC, CTE x,y 11 to 13 ppm/degC, flexural modulus 27 GPa at 25 degC and 10 GPa at 250 degC.", "url": "https://industrial.panasonic.com/ww/products/electronic-materials/circuit-board-materials/megtron-gx/megtrongxr1515a"},
    "R34": {"cite": "Mitsubishi Gas Chemical, non-halogenated low-CTE BT resin laminates for IC plastic packages, line-up table (as of May 2018): Tg (DMA, TMA), CTE x,y alpha1 and alpha2, flexural and Young's modulus and Poisson ratio for HL832NX type A, HL832NS (types, LC), HL832NSR (LC, LCA), HL832NSF (LCA), HL832NSA LCA, HL972LF LD and HL972LFG. No z-axis CTE is given.", "url": "https://www.mgc.co.jp/eng/products/sc/btprint/lineup/hfbt.html"},
    "R35": {"cite": "Taiyo America, PSR-4000 AUS320 liquid photoimageable solder mask technical data sheet, 2006 (Tg 114 degC by TMA; CTE 60 / 130 ppm/degC).", "url": "https://taiyo-america.com/docs/files/8913/8256/1981/TDS_PSR-4000_AUS320_032006.pdf"},
    "R36": {"cite": "Alliance, aluminum 6061-T6 data sheet (E 68.9 GPa, Poisson 0.33, CTE 23.6 ppm/degC).", "url": "https://www.allianceorg.com/pdfs/alumext/6061t6.pdf"},
    "R37": {"cite": "Combined Metals, 430 stainless steel alloy data sheet, 2024 (E 200 GPa; mean CTE 10.4 ppm/degC from 20 to 300 degC).", "url": "https://www.combmet.com/wp-content/uploads/2024/01/430-Stainless-Steel-Alloy-Data-Sheet-2024-01-11.pdf"},
    "R38": {"cite": "Carpenter Technology, Kovar alloy data sheet, 1990 edition (modulus of elasticity 20.0 x 10^3 ksi = 138 GPa; mean CTE annealed 3.25 x 10^-6 /degF = 5.85 ppm/degC from 25 to 100 degC and 2.89 x 10^-6 /degF = 5.20 ppm/degC from 25 to 200 degC); MatWeb, Kinetics MIM F15 (5.1 to 5.5 ppm/degC, 20 to 450 degC).", "url": "https://carpentertechnology.com/hubfs/7407324/Material%20Saftey%20Data%20Sheets/Kovar.pdf"},
    "R39": {"cite": "Plansee, thermal management flyer, July 2024 (WCu10: CTE 6.6 to 7.0 ppm/K; WCu15: 8.0 to 8.2 ppm/K, RT to 400 degC).", "url": "https://cdn.plansee-group.com/is/content/planseemedia/plansee/downloads/messen/Flyer_Thermal%20Management_25.07.2024_online.pdf"},
    "R40": {"cite": "Tungsten-copper heat sink supplier table (Young's modulus: W90Cu10 325 GPa, W85Cu15 305 GPa, W80Cu20 278 GPa; wt%).", "url": "http://www.tungstencopper.net/W85Cu15-heat-sinks/default.htm"},
    "R41": {"cite": "MakeItFrom, UNS C10200 oxygen-free copper (E 120 GPa, Poisson 0.34, CTE 17 ppm/K); same values listed for C11000.", "url": "https://www.makeitfrom.com/material-properties/UNS-C10200-CW008A-Oxygen-Free-Copper"},
    "R42": {"cite": "Dow, DOWSIL EA-7100 adhesive technical data sheet (tensile modulus 1.1 MPa, CTE 247 ppm/degC, cure 15 min at 100 degC).", "url": "https://webaps.ellsworth.com/edl/Actions/GetLibraryFile.aspx?document=23519&language=en"},
    "R43": {"cite": "Henkel, LOCTITE ABLESTIK 8700E technical data sheet, October 2014 (Tg 160 degC, method not stated; CTE 45 / 120 ppm/degC; DMTA tensile modulus 4414 MPa at 25 degC; cure 2 h at 160 degC).", "url": "https://datasheets.tdx.henkel.com/LOCTITE-ABLESTIK-8700E-en_GL.pdf"},
    "R44": {"cite": "US Patent 6,251,707, attaching heat sinks directly to flip chips (typical epoxies: Tg about 140 to 150 degC, modulus near 1,000,000 psi; silicone preferred above 130 degC); Henkel LOCTITE ABLESTIK 2300 (CTE 60 / 129 ppm/degC, DMTA modulus about 1.8 GPa).", "url": "https://image-ppubs.uspto.gov/dirsearch-public/print/downloadPdf/6251707"},
    "R45": {"cite": "US Patent 7,906,857, molded IC package with compressible TIM: Young's modulus about 0.35 to 15 MPa at 25 degC, Tg about -35 to -5 degC, CTE about 110 to 200 ppm/degC.", "url": "https://image-ppubs.uspto.gov/dirsearch-public/print/downloadPdf/7906857"},
    "R46": {"cite": "Indium Corporation, physical constants of pure indium (tensile modulus 10.6 GPa; elastic modulus 12.74 GPa in tension at 20 degC; Poisson ratio 0.4498; CTE 24.8 ppm/K) and Indalloy 4 data sheet (CTE 29 ppm/degC); handbook value 32.1 ppm/K (WebElements).", "url": "https://documents.indium.com/qdynamo/download.php?docid=317"},
    "R47": {"cite": "Henkel, LOCTITE ECCOBOND UF 9000AG technical data sheet (CTE 19 / 62 ppm/degC; Tg 135 degC by TMA and 160 degC by DMA; DMA storage modulus 15 GPa at 25 degC and 0.4 GPa at 250 degC; cure 100 degC 90 min plus 165 degC 2 h).", "url": "https://datasheets.tdx.henkel.com/LOCTITE-ECCOBOND-UF-9000AG-en_GL.pdf"},
    "R48": {"cite": "Henkel, LOCTITE ECCOBOND FP4531 technical data sheet (CTE 28 / 104 ppm/degC; Tg 161 degC by TMA; flexural modulus 7600 N/mm2; snap cure 7 min at 160 degC).", "url": "https://datasheets.tdx.henkel.com/LOCTITE-ECCOBOND-FP4531-en_GL.pdf"},
    "R49": {"cite": "Henkel, LOCTITE ECCOBOND UF 8807 technical data sheet (CTE 28 / 83 ppm/degC; Tg by TMA at least 130 degC; DMTA flexural modulus 10,700 N/mm2 at 25 degC and 7,900 N/mm2 at 150 degC; cure 15 min ramp plus 30 min at 165 degC).", "url": "https://datasheets.tdx.henkel.com/LOCTITE-ECCOBOND-UF-8807-en_GL.pdf"},
    "R50": {"cite": "Resonac, MCL-E-700G (Type R) product page: Tg (TMA, DMA), CTE x,y and z, flexural modulus (t0.8 mm).", "url": "https://www.resonac.com/products/pwb-materials/base/010.html"},
    "R51": {"cite": "M. Basit, M. Motalab, J. C. Roberts, J. C. Suhling, P. Lall, \"The Effects of Silver Content and Solidification Profile on the Anand Constitutive Model for SAC Lead Free Solders,\" 14th IEEE ITherm, 2014, Tables 3 (water quenched) and 4 (reflowed), SAC105 to SAC405 (the SAC305 reflowed column equals the default set). See also M. Motalab, PhD dissertation, Auburn University, 2013.", "url": "https://smtnet.com/library/files/upload/The_effects_of_silver_content_and_solidi.pdf"},
    "R52": {"cite": "P. Lall, V. Yadav, J. Suhling, D. Locker, Journal of Electronic Packaging 144(2), 021116, 2022: Young's modulus of non-aged and aged SAC105 at 25 to 125 degC and an aged-SAC105 Anand set, as tabulated by M. A. Gharaibeh, Annales de Chimie Science des Materiaux 47(6), 2023, Tables 1 and 2.", "url": "https://www.iieta.org/download/file/fid/114634"},
    "R53": {"cite": "NIST / J.-P. Clech, Sn-Pb solder pages: Poisson ratio 0.4 for near-eutectic Sn-Pb and E(GPa) = 32 - 0.088 T(degC) (Eq. 12a); typical eutectic Sn-Pb CTE 24 ppm/degC (Sn-Ag-Cu page).", "url": "https://www.metallurgy.nist.gov/solder/clech/Sn-Pb_Creep.htm"},
    "R54": {"cite": "MacDermid Alpha, ALPHA VACULOY SAC305 / SAC387 / SAC405 solder technical data sheet, September 2023 (melting 217 to 219 degC; TCE 20 to 100 degC: SAC305 21.9, SAC387 and SAC405 21.4 um/m/degC).", "url": "https://www.macdermidalpha.com/sites/default/files/2025-01/ALPHA-VACULOY-SAC-300-305-350-380-387-400-405-SLD-TDS-GL-EN-06Sep2023.pdf"},
    "R55": {"cite": "Solder sphere and alloy vendor tables for SAC105 (Sn98.5Ag1.0Cu0.5): solidus 215 degC, liquidus 227 degC (EasySpheres; Invacu alloy table).", "url": "https://www.easyspheres.com/sn98-5ag1cu0-5/"},
    "R56": {"cite": "Taiyo Ink, PSR-4000 AUS308 technical data sheet, March 2004 (Tg 100 degC by TMA; CTE 60 / 130 ppm/degC; post cure 150 degC for 60 min).", "url": "https://www.lensuo.com/images/download/AUS308.pdf"},
    "R57": {"cite": "Taiyo Ink, NEPCON 2015 product sheet: AUS AZ1 liquid solder resist for FC-xGA (Tg 150 to 160 degC by TMA, CTE 35 to 40 ppm, Young's modulus 3.5 to 4.0 GPa) and AUS SR3 dry film for FC-CSP and memory (Tg 150 to 160 degC, CTE 15 to 20 ppm, 9.0 to 10.0 GPa); Taiyo Ink products guide 2023 (AUS SR3: alpha2 70 to 80 ppm, 8.5 to 9.5 GPa; cure 170 degC for 60 min).", "url": "https://web.archive.org/web/2020id_/https://www.taiyo-hd.co.jp/_cms/wp-content/uploads/2016/02/nepcon2015_5.pdf"},
    "R58": {"cite": "Resonac, photosensitive solder resist for package substrates SR7300 / SR-F series (Tg 130 to 140 degC by TMA; CTE alpha1 38 ppm/degC; elastic modulus 5000 MPa by DMA at 23 degC).", "url": "https://www.resonac.com/products/pwb-materials/196/022.html"},
    "R59": {"cite": "S. Nimbalkar et al., \"A Review of Polymer Dielectrics for Redistribution Layers in Interposers and Package Substrates,\" Polymers 15, 3895, 2023, Table 2 (compiled from data sheets: elastic modulus, CTE, Tg and cure temperature of Ajinomoto ABF and Sekisui build-up films). Its Tg matches the DMA Tg of the grades also listed in R1.", "url": "https://www.mdpi.com/2073-4360/15/19/3895"},
    "R60": {"cite": "Resonac, copper clad laminates and prepregs for semiconductor packages, product lineup table (CTE x,y and z, Tg); gives larger CTE x,y values than the individual product pages, without stating the method.", "url": "https://www.resonac.com/products/pwb-materials/195/022.html"},
    "R61": {"cite": "Panasonic Industry, LEXCM GX series IC substrate materials data sheet, July 2024 (Tg by DMA; CTE x,y; flexural modulus at 25 and 250 degC, JIS C 6481, 0.8 mm) for R-1515V, R-1515K, R-151YE (R-1515E), R-1515W and R-1515A; archived copy.", "url": "https://web.archive.org/web/20250326160154/https://industrial.panasonic.com/content/data/EM/PDF/DataS_LEXCMGX_Series_new_en_202407.pdf"},
    "R62": {"cite": "Panasonic Industry, R-1515E IPC data sheet (CTE x,y 8 to 10 ppm/degC; CTE z 22 / 95 ppm/degC; Tg 270 degC by DMA; tensile modulus 27 GPa by ASTM D3039; Poisson ratio 0.2; flexural modulus 33 GPa at 25 degC and 18 GPa at 250 degC); archived copy.", "url": "https://web.archive.org/web/20211021114244/https://industrial.panasonic.com/content/data/EM/PDF/ipcdatasheet_R-1515E.pdf"},
    "R63": {"cite": "Shengyi Technology SI10U and SI10U LC IC substrate laminates (Tg 270 degC by DMA; CTE x,y below Tg 10 and 7 ppm/degC; flexural modulus 30 and 32 GPa), as reproduced from the manufacturer's site by a third-party product portal; verify against the Shengyi data sheet.", "url": "https://sykj.cnpowder.com.cn/product_172303.html"},
    "R64": {"cite": "Panasonic Industry, semiconductor encapsulation materials catalog, 2021: CV5300 and CV5350 capillary underfills (CTE 33 and 30 ppm/degC; Tg by TMA 110 and 150 degC; modulus 7 and 10 GPa, flexural at 25 degC per the Japanese CV5300 sheet); archived copy.", "url": "https://web.archive.org/web/20211209141053/https://industrial.panasonic.com/content/data/EM/PDF/emscatalog_sem_all.pdf"},
    "R65": {"cite": "Henkel (Liu et al.), \"Development of Virtual Material Approach for Modeling Viscoelasticity of Underfill in Flip Chip Packages,\" IMAPS 2024: parameter study over underfill DMA modulus 5 to 20 GPa at 25 degC and 0.1 to 0.8 GPa at 250 degC, Tg 80 to 140 degC (ranges studied, not measurements).", "url": "https://imapsource.org/article/129748.pdf"},
    "R66": {"cite": "Outokumpu, Steel grades, properties and global standards, 2013, Table 13 (4301 / 304 and 4401 / 316: E 200 GPa at 20 degC and 172 GPa at 400 degC; mean CTE from 20 degC 16.0 ppm/degC to 100 degC and 17.5 ppm/degC to 400 degC).", "url": "https://www.outokumpu.com/-/media/from-sharepoint/documents/product/outokumpu-steel-grades-properties-global-standards.pdf"},
    "R67": {"cite": "Special Metals, NILO alloys technical bulletin SMC-031, 2004 (NILO alloy 42: E 150 GPa, mean CTE 5.3 ppm/degC from 20 to 100 degC; NILO alloy K: 130 GPa, 6.0 ppm/degC) and Nickel 200 bulletin SMC-061, 2006 (E 205 GPa, Poisson 0.29 at 26 degC; mean CTE from 21 degC 13.3 ppm/degC to 100 degC and 13.9 to 200 degC).", "url": "https://www.specialmetals.com/documents/technical-bulletins/nilo-alloys.pdf"},
    "R68": {"cite": "Kyocera, heat spreader material properties (CTE RT to 400 degC; Young's modulus): OFHC Cu 19.0 ppm/K, 117 GPa; CuW 10/90 to 25/75 (wt%) 7.0 to 9.5 ppm/K, 313 to 225 GPa; CuMo 35/65 to 60/40 8.1 to 10.8 ppm/K, 208 to 157 GPa; A.L.M.T. CPC141 (Cu/CuMo/Cu) 7.8 ppm/K, 160 GPa.", "url": "https://global.kyocera.com/prdct/semicon/search_material/detail/weldable_metal.html"},
    "R69": {"cite": "Aalco, aluminium alloy data sheets 6063-T6 (E 69.5 GPa, CTE 23.5 ppm/K) and 1050A-H14 (E 71 GPa, CTE 24 ppm/K); stockist data.", "url": "https://www.aalco.co.uk/datasheets/Aluminium-Alloy-6063-T6-Extrusions_158.ashx"},
    "R70": {"cite": "Dow Corning, EA-6700 microelectronic adhesive technical data sheet, 2008 (one-part heat-cure silicone for lid and substrate attachment; tensile modulus 560 psi = 3.9 MPa; cure 35 min at 100 degC, 7 min at 125 degC or 5 min at 150 degC).", "url": "https://webaps.ellsworth.com/edl/Actions/GetLibraryFile.aspx?language=en&document=33025"},
    "R71": {"cite": "Dow, DOWSIL 3-6265 Thixotropic adhesive technical data sheet, 2023 (tensile modulus 420 psi = 2.9 MPa; linear CTE by TMA 275 ppm/degC; cure 60 min at 125 degC or 30 min at 150 degC); DOWSIL Q3-6611 (CTE 250 ppm/degC) and 3-6265 HP (215 ppm/degC) for the silicone CTE range.", "url": "https://webaps.ellsworth.com/edl/Actions/GetLibraryFile.aspx?language=en&document=23594"},
    "R72": {"cite": "Dow, DOWSIL TC-4515 thermally conductive gap filler technical data sheet, 2018 (E-modulus 0.3 MPa by DMA in shear mode; CTE 160 ppm/K from -50 to 150 degC; cure 150 min at 25 degC or 30 min at 80 degC).", "url": "https://webaps.ellsworth.com/edl/Actions/GetLibraryFile.aspx?language=en&document=49204"}
  },
  "materials": [
    {
      "id": "si", "name": "Silicon", "grade": "(100) wafer, die edges along <110>", "category": "die",
      "elastic": {
        "type": "cubic",
        "C11": {"v": 165.7, "u": "GPa", "c": "Literature", "s": ["R10"]},
        "C12": {"v": 63.9, "u": "GPa", "c": "Literature", "s": ["R10"]},
        "C44": {"v": 79.6, "u": "GPa", "c": "Literature", "s": ["R10"]},
        "E_iso": {"v": 130, "u": "GPa", "c": "Literature", "s": ["R10"], "n": "Isotropic option; same equal-biaxial modulus on (100) as the cubic model."},
        "nu_iso": {"v": 0.28, "u": "-", "c": "Literature", "s": ["R10"]}
      },
      "cte": {
        "type": "silicon",
        "c": "Literature",
        "s": ["R11"],
        "n": "alpha(T) = [3.725 (1 - exp(-5.88e-3 (T - 124))) + 5.548e-4 T] x 1e-6 /K, T in K."
      }
    },
    {
      "id": "sac305", "name": "SAC305", "grade": "Sn-3.0Ag-0.5Cu", "category": "solder",
      "elastic": {
        "type": "iso",
        "E": {"type": "table", "T": [-40, 25, 75, 125], "v": [57.4, 46.5, 38.2, 30.0], "interp": "linear", "extrap": "linear", "u": "GPa", "c": "Literature", "s": ["R8"], "n": "Extrapolated linearly beyond the table (about 14.8 GPa at 217 degC); 1 % of E(217 degC) above the solidus."},
        "nu": {"v": 0.4, "u": "-", "c": "Literature", "s": ["R8"]}
      },
      "cte": {
        "type": "const",
        "a": {"v": 22.5, "u": "ppm/°C", "c": "Literature", "s": ["R8"]}
      },
      "solidus": {"v": 217, "u": "°C", "c": "Literature", "s": ["R8"]},
      "anand": {
        "A": {"v": 3501, "u": "1/s", "c": "Literature", "s": ["R9", "R8"]},
        "QR": {"v": 9320, "u": "K", "c": "Literature", "s": ["R9", "R8"]},
        "xi": {"v": 4.0, "u": "-", "c": "Literature", "s": ["R9", "R8"]},
        "m": {"v": 0.25, "u": "-", "c": "Literature", "s": ["R9", "R8"]},
        "shat": {"v": 30.2, "u": "MPa", "c": "Literature", "s": ["R9", "R8"]},
        "n": {"v": 0.01, "u": "-", "c": "Literature", "s": ["R9", "R8"]},
        "h0": {"v": 180000, "u": "MPa", "c": "Literature", "s": ["R9", "R8"]},
        "a": {"v": 1.78, "u": "-", "c": "Literature", "s": ["R9", "R8"]},
        "s0": {"v": 21.0, "u": "MPa", "c": "Literature", "s": ["R9", "R8"]}
      },
      "notes": "Anand constants are bulk-specimen values (Motalab et al. 2012); small C4 joints with a different microstructure and aging state can deviate."
    },
    {
      "id": "sac105", "name": "SAC105", "grade": "Sn-1.0Ag-0.5Cu (low silver, drop-shock grade)", "category": "solder",
      "elastic": {
        "type": "iso",
        "E": {"type": "table", "T": [25, 50, 75, 100, 125], "v": [36.0, 32.5, 28.4, 25.0, 21.2], "interp": "linear", "extrap": "linear", "u": "GPa", "c": "Literature", "s": ["R52"], "n": "Non-aged bulk specimens; extrapolated linearly outside 25 to 125 degC. Aging lowers it strongly (19.4 GPa at 25 degC after 180 days)."},
        "nu": {"v": 0.4, "u": "-", "c": "Estimated", "n": "SAC305 value assumed; no SAC105 measurement found (NIST reports none for SAC alloys)."}
      },
      "cte": {
        "type": "const",
        "a": {"v": 22.5, "u": "ppm/°C", "c": "Estimated", "r": [21.4, 22.5], "n": "Not published for SAC105; SAC305 value assumed (SAC305, SAC387 and SAC405 range 21.4 to 22.5 ppm/degC)."}
      },
      "solidus": {"v": 215, "u": "°C", "c": "Handbook", "s": ["R55"], "n": "Liquidus 227 degC."},
      "anand": {
        "A": {"v": 6900, "u": "1/s", "c": "Literature", "s": ["R51"]},
        "QR": {"v": 8850, "u": "K", "c": "Literature", "s": ["R51"]},
        "xi": {"v": 4, "u": "-", "c": "Literature", "s": ["R51"]},
        "m": {"v": 0.215, "u": "-", "c": "Literature", "s": ["R51"]},
        "shat": {"v": 25.1, "u": "MPa", "c": "Literature", "s": ["R51"]},
        "n": {"v": 0.0062, "u": "-", "c": "Literature", "s": ["R51"]},
        "h0": {"v": 137500, "u": "MPa", "c": "Literature", "s": ["R51"]},
        "a": {"v": 1.96, "u": "-", "c": "Literature", "s": ["R51"]},
        "s0": {"v": 7.5, "u": "MPa", "c": "Literature", "s": ["R51"], "n": "Reflowed bulk specimens, not aged (same laboratory and procedure as the SAC305 default). Another published non-aged set (Lall et al. 2022) differs strongly (xi 8, m 0.69), which shows the spread between fits."}
      },
      "notes": "Low-silver alloy: lower modulus and strength than SAC305. The Anand set is the reflowed, non-aged fit of Basit et al. (2014). Lives from the bundled Syed constants (fitted for SAC305-class joints) are best used as ratios."
    },
    {
      "id": "sac387", "name": "SAC387", "grade": "Sn-3.8Ag-0.7Cu", "category": "solder",
      "elastic": {
        "type": "iso",
        "E": {"type": "table", "T": [35, 80, 125], "v": [55, 51, 48], "interp": "linear", "extrap": "linear", "u": "GPa", "c": "Literature", "s": ["R22"], "n": "Measured (hot tensile, resonance, single-crystal calculation); extrapolated linearly outside 35 to 125 degC."},
        "nu": {"v": 0.4, "u": "-", "c": "Estimated", "n": "SAC305 value assumed; no SAC387 measurement found."}
      },
      "cte": {
        "type": "const",
        "a": {"v": 21.4, "u": "ppm/°C", "c": "Datasheet", "s": ["R54"], "n": "20 to 100 degC."}
      },
      "solidus": {"v": 217, "u": "°C", "c": "Datasheet", "s": ["R23", "R54"], "n": "Melting range 217 to 219 degC."},
      "anand": {
        "A": {"v": 3501, "u": "1/s", "c": "Estimated", "s": null, "n": "SAC305 reflowed constants (Motalab et al. 2012) used as a placeholder; no SAC387 set could be verified. The SAC405 entry carries a water-quenched set of a near-identical composition, which is stronger than reflowed bumps."},
        "QR": {"v": 9320, "u": "K", "c": "Estimated", "s": null, "n": "SAC305 reflowed constants (Motalab et al. 2012) used as a placeholder; no SAC387 set could be verified. The SAC405 entry carries a water-quenched set of a near-identical composition, which is stronger than reflowed bumps."},
        "xi": {"v": 4.0, "u": "-", "c": "Estimated", "s": null, "n": "SAC305 reflowed constants (Motalab et al. 2012) used as a placeholder; no SAC387 set could be verified. The SAC405 entry carries a water-quenched set of a near-identical composition, which is stronger than reflowed bumps."},
        "m": {"v": 0.25, "u": "-", "c": "Estimated", "s": null, "n": "SAC305 reflowed constants (Motalab et al. 2012) used as a placeholder; no SAC387 set could be verified. The SAC405 entry carries a water-quenched set of a near-identical composition, which is stronger than reflowed bumps."},
        "shat": {"v": 30.2, "u": "MPa", "c": "Estimated", "s": null, "n": "SAC305 reflowed constants (Motalab et al. 2012) used as a placeholder; no SAC387 set could be verified. The SAC405 entry carries a water-quenched set of a near-identical composition, which is stronger than reflowed bumps."},
        "n": {"v": 0.01, "u": "-", "c": "Estimated", "s": null, "n": "SAC305 reflowed constants (Motalab et al. 2012) used as a placeholder; no SAC387 set could be verified. The SAC405 entry carries a water-quenched set of a near-identical composition, which is stronger than reflowed bumps."},
        "h0": {"v": 180000, "u": "MPa", "c": "Estimated", "s": null, "n": "SAC305 reflowed constants (Motalab et al. 2012) used as a placeholder; no SAC387 set could be verified. The SAC405 entry carries a water-quenched set of a near-identical composition, which is stronger than reflowed bumps."},
        "a": {"v": 1.78, "u": "-", "c": "Estimated", "s": null, "n": "SAC305 reflowed constants (Motalab et al. 2012) used as a placeholder; no SAC387 set could be verified. The SAC405 entry carries a water-quenched set of a near-identical composition, which is stronger than reflowed bumps."},
        "s0": {"v": 21.0, "u": "MPa", "c": "Estimated", "s": null, "n": "SAC305 reflowed constants (Motalab et al. 2012) used as a placeholder; no SAC387 set could be verified. The SAC405 entry carries a water-quenched set of a near-identical composition, which is stronger than reflowed bumps."}
      },
      "notes": "Elastic modulus, CTE and solidus are SAC387 data; the Poisson ratio and Anand constants are SAC305 placeholders flagged Estimated."
    },
    {
      "id": "sn35ag", "name": "Sn-3.5Ag", "grade": "96.5Sn-3.5Ag eutectic (C4 bumps, Cu pillar caps)", "category": "solder",
      "elastic": {
        "type": "iso",
        "E": {"type": "table", "T": [-40, 25, 125], "v": [56.1, 49.0, 38.1], "interp": "linear", "extrap": "linear", "u": "GPa", "c": "Literature", "s": ["R20", "R21"], "n": "49.0 GPa at 25 degC (acoustic); the temperature slope (-0.109 GPa/degC) is taken from the NIST Sn-Ag-Cu fit and is an assumption."},
        "nu": {"v": 0.4, "u": "-", "c": "Literature", "s": ["R21"], "n": "Value used by Lau et al. (2002); no direct measurement found."}
      },
      "cte": {
        "type": "const",
        "a": {"v": 21.5, "u": "ppm/°C", "c": "Literature", "s": ["R21"], "n": "NIST average."}
      },
      "solidus": {"v": 221, "u": "°C", "c": "Handbook", "n": "Eutectic melting point."},
      "anand": {
        "A": {"v": 22300.0, "u": "1/s", "c": "Literature", "s": ["R18", "R19"]},
        "QR": {"v": 8900, "u": "K", "c": "Literature", "s": ["R18", "R19"]},
        "xi": {"v": 6, "u": "-", "c": "Literature", "s": ["R18", "R19"]},
        "m": {"v": 0.182, "u": "-", "c": "Literature", "s": ["R18", "R19"]},
        "shat": {"v": 73.81, "u": "MPa", "c": "Literature", "s": ["R18", "R19"]},
        "n": {"v": 0.018, "u": "-", "c": "Literature", "s": ["R18", "R19"]},
        "h0": {"v": 3321.15, "u": "MPa", "c": "Literature", "s": ["R18", "R19"]},
        "a": {"v": 1.82, "u": "-", "c": "Literature", "s": ["R18", "R19"]},
        "s0": {"v": 39.09, "u": "MPa", "c": "Literature", "s": ["R18", "R19"]}
      },
      "notes": "Anand constants of Wang et al. (2001), confirmed in a secondary compilation. The Syed life constants were fitted for SAC joints; use lives only as ratios."
    },
    {
      "id": "snpb_eut", "name": "Sn-Pb eutectic", "grade": "63Sn-37Pb (legacy C4 and BGA reference)", "category": "solder",
      "elastic": {
        "type": "iso",
        "E": {"type": "table", "T": [-40, 25, 125], "v": [35.52, 29.8, 21.0], "interp": "linear", "extrap": "linear", "u": "GPa", "c": "Literature", "s": ["R53"], "n": "E = 32 - 0.088 T(degC) GPa (NIST review, near-eutectic Sn-Pb). A patent source gives 34.9 GPa at 270 K and 19.7 GPa at 370 K (R24)."},
        "nu": {"v": 0.4, "u": "-", "c": "Literature", "s": ["R53"]}
      },
      "cte": {
        "type": "const",
        "a": {"v": 24.0, "u": "ppm/°C", "c": "Literature", "s": ["R53", "R25"]}
      },
      "solidus": {"v": 183, "u": "°C", "c": "Handbook", "s": ["R25"], "n": "Eutectic melting point."},
      "anand": {
        "A": {"v": 4000000.0, "u": "1/s", "c": "Literature", "s": ["R18", "R19"], "n": "62Sn36Pb2Ag set as commonly reproduced from Wang et al. (2001); not cross-checked in this update."},
        "QR": {"v": 9400, "u": "K", "c": "Literature", "s": ["R18", "R19"], "n": "62Sn36Pb2Ag set; confirmed in a secondary table."},
        "xi": {"v": 1.5, "u": "-", "c": "Literature", "s": ["R18", "R19"], "n": "As A."},
        "m": {"v": 0.303, "u": "-", "c": "Literature", "s": ["R18", "R19"], "n": "As A."},
        "shat": {"v": 13.79, "u": "MPa", "c": "Literature", "s": ["R18", "R19"], "n": "As A."},
        "n": {"v": 0.07, "u": "-", "c": "Literature", "s": ["R18", "R19"], "n": "As A."},
        "h0": {"v": 1379, "u": "MPa", "c": "Literature", "s": ["R18", "R19"], "n": "As A."},
        "a": {"v": 1.3, "u": "-", "c": "Literature", "s": ["R18", "R19"], "n": "As A."},
        "s0": {"v": 12.41, "u": "MPa", "c": "Literature", "s": ["R18", "R19"], "n": "62Sn36Pb2Ag set (near eutectic). s0 and Q/R confirmed in a secondary table."}
      },
      "notes": "Legacy reference alloy. Anand constants are the near-eutectic 62Sn36Pb2Ag set of Wang et al. (2001). The bundled Syed life constants were fitted for SAC; use lives only as ratios. The solder is molten above 183 degC, so reflow states above that are flagged."
    },
    {
      "id": "sac405", "name": "SAC405", "grade": "Sn-4.0Ag-0.5Cu", "category": "solder",
      "elastic": {
        "type": "iso",
        "E": {"type": "table", "T": [35, 80, 125], "v": [55, 51, 48], "interp": "linear", "extrap": "linear", "u": "GPa", "c": "Estimated", "s": ["R22"], "n": "Measured for SAC387 (Sn-3.8Ag-0.7Cu), a near-identical composition; no SAC405 modulus data found."},
        "nu": {"v": 0.4, "u": "-", "c": "Estimated", "n": "SAC305 value assumed; no SAC405 measurement found."}
      },
      "cte": {
        "type": "const",
        "a": {"v": 21.4, "u": "ppm/°C", "c": "Datasheet", "s": ["R54"], "n": "20 to 100 degC."}
      },
      "solidus": {"v": 217, "u": "°C", "c": "Datasheet", "s": ["R54"], "n": "Melting range 217 to 219 degC."},
      "anand": {
        "A": {"v": 2650, "u": "1/s", "c": "Literature", "s": ["R51"], "n": "Water-quenched bulk specimens (fine microstructure); the reflowed SAC405 column is not published. Water quenching raises strength (SAC305: s0 32.2 MPa quenched versus 21.0 MPa reflowed), so this set overstates the resistance of reflowed bumps."},
        "QR": {"v": 9560, "u": "K", "c": "Literature", "s": ["R51"], "n": "Water-quenched bulk specimens (fine microstructure); the reflowed SAC405 column is not published. Water quenching raises strength (SAC305: s0 32.2 MPa quenched versus 21.0 MPa reflowed), so this set overstates the resistance of reflowed bumps."},
        "xi": {"v": 4, "u": "-", "c": "Literature", "s": ["R51"], "n": "Water-quenched bulk specimens (fine microstructure); the reflowed SAC405 column is not published. Water quenching raises strength (SAC305: s0 32.2 MPa quenched versus 21.0 MPa reflowed), so this set overstates the resistance of reflowed bumps."},
        "m": {"v": 0.3, "u": "-", "c": "Literature", "s": ["R51"], "n": "Water-quenched bulk specimens (fine microstructure); the reflowed SAC405 column is not published. Water quenching raises strength (SAC305: s0 32.2 MPa quenched versus 21.0 MPa reflowed), so this set overstates the resistance of reflowed bumps."},
        "shat": {"v": 45.51, "u": "MPa", "c": "Literature", "s": ["R51"], "n": "Water-quenched bulk specimens (fine microstructure); the reflowed SAC405 column is not published. Water quenching raises strength (SAC305: s0 32.2 MPa quenched versus 21.0 MPa reflowed), so this set overstates the resistance of reflowed bumps."},
        "n": {"v": 0.0123, "u": "-", "c": "Literature", "s": ["R51"], "n": "Water-quenched bulk specimens (fine microstructure); the reflowed SAC405 column is not published. Water quenching raises strength (SAC305: s0 32.2 MPa quenched versus 21.0 MPa reflowed), so this set overstates the resistance of reflowed bumps."},
        "h0": {"v": 192000, "u": "MPa", "c": "Literature", "s": ["R51"], "n": "Water-quenched bulk specimens (fine microstructure); the reflowed SAC405 column is not published. Water quenching raises strength (SAC305: s0 32.2 MPa quenched versus 21.0 MPa reflowed), so this set overstates the resistance of reflowed bumps."},
        "a": {"v": 1.7, "u": "-", "c": "Literature", "s": ["R51"], "n": "Water-quenched bulk specimens (fine microstructure); the reflowed SAC405 column is not published. Water quenching raises strength (SAC305: s0 32.2 MPa quenched versus 21.0 MPa reflowed), so this set overstates the resistance of reflowed bumps."},
        "s0": {"v": 34.35, "u": "MPa", "c": "Literature", "s": ["R51"], "n": "Water-quenched bulk specimens (fine microstructure); the reflowed SAC405 column is not published. Water quenching raises strength (SAC305: s0 32.2 MPa quenched versus 21.0 MPa reflowed), so this set overstates the resistance of reflowed bumps."}
      },
      "notes": "High-silver alloy. The Anand set is from water-quenched specimens: it reproduces their measured 25 degC tensile strength (81.7 MPa, about twice the reflowed SAC305 default), so it is much stronger than reflowed bumps. Compare designs with the same alloy entry; lives are order-of-magnitude and best used as ratios."
    },
    {
      "id": "cu", "name": "Copper", "grade": "Electroplated / foil; Ni-plated for lids", "category": "metal",
      "elastic": {
        "type": "iso",
        "E": {"type": "const", "E": {"v": 110, "u": "GPa", "c": "Literature", "s": ["R8"]}},
        "nu": {"v": 0.34, "u": "-", "c": "Literature", "s": ["R8"]}
      },
      "cte": {
        "type": "table",
        "T": [-40, 25, 50, 125],
        "v": [15.3, 16.4, 16.7, 17.3],
        "extrap": "linear",
        "u": "ppm/°C",
        "c": "Literature",
        "s": ["R8"],
        "n": "Instantaneous CTE, extrapolated linearly."
      },
      "notes": "Elastic only; Cu plasticity is ignored."
    },
    {
      "id": "abf_gl", "name": "ABF GL series", "grade": "e.g. GL102 (default)", "category": "buildup", "family": "abf",
      "elastic": {
        "type": "iso",
        "E": {"type": "sigmoid", "Eg": {"v": 13, "u": "GPa", "c": "Datasheet", "s": ["R1"]}, "Er": {"v": 1.04, "u": "GPa", "c": "Estimated", "n": "Rubbery modulus assumed 0.08 x E_g. Strongly affects reflow-temperature warpage; replace with DMA data."}, "TgDMA": {"v": 171, "u": "°C", "c": "Datasheet", "s": ["R1"]}, "w": {"v": 8, "u": "°C", "c": "Estimated"}},
        "nu": {"v": 0.3, "u": "-", "c": "Estimated"}
      },
      "cte": {
        "type": "bilinear",
        "a1": {"v": 20, "u": "ppm/°C", "c": "Datasheet", "s": ["R1"], "n": "25 to 150 degC, x-y by tensile TMA; used in-plane and through-thickness alike."},
        "a2": {"v": 49, "u": "ppm/°C", "c": "Datasheet", "s": ["R1"], "n": "150 to 240 degC."},
        "TgTMA": {"v": 153, "u": "°C", "c": "Datasheet", "s": ["R1"]},
        "delta": {"v": 3, "u": "°C", "c": "Estimated"}
      },
      "cure": {"v": 200, "u": "°C", "c": "Datasheet", "s": ["R1"], "n": "200 degC, 90 min."}
    },
    {
      "id": "abf_gxt31", "name": "ABF GX-T31", "grade": "GX-T31", "category": "buildup", "family": "abf",
      "elastic": {
        "type": "iso",
        "E": {"type": "sigmoid", "Eg": {"v": 7.5, "u": "GPa", "c": "Datasheet", "s": ["R1"]}, "Er": {"v": 0.6, "u": "GPa", "c": "Estimated", "n": "0.08 x E_g."}, "TgDMA": {"v": 172, "u": "°C", "c": "Datasheet", "s": ["R1"]}, "w": {"v": 8, "u": "°C", "c": "Estimated"}},
        "nu": {"v": 0.3, "u": "-", "c": "Estimated"}
      },
      "cte": {
        "type": "bilinear",
        "a1": {"v": 23, "u": "ppm/°C", "c": "Datasheet", "s": ["R1"]},
        "a2": {"v": 78, "u": "ppm/°C", "c": "Datasheet", "s": ["R1"]},
        "TgTMA": {"v": 154, "u": "°C", "c": "Datasheet", "s": ["R1"]},
        "delta": {"v": 3, "u": "°C", "c": "Estimated"}
      },
