Repository: ProtonNeutronElectron69/Packaging-TM-modeling-tool

# FCBGA Thermomechanical Screening Tool

A self-contained, single-file browser application (also packaged as a Windows desktop app for large runs) that performs approximate 3D finite-element thermomechanical stress and warpage analysis of flip chip ball grid array (FCBGA) packages: SAC solder flip chip bonded silicon dies on a multilayer organic build-up substrate with a glass-fiber core, capillary underfill, and an optional hat lid or stiffener ring. Besides monolithic dies, the substrate can carry stacked modules (Foveros-S or CoWoS-R style): a Si base die or interposer, or an organic RDL interposer, with one layer of chiplets on die-to-die microbumps, wafer underfill and wafer mold.

File: src/materials-db.json (part 2 of 4)
{
      "cure": {"v": 170, "u": "°C", "c": "Literature", "s": ["R59"]}
    },
    {
      "id": "abf_gx92", "name": "ABF GX92", "grade": "GX92", "category": "buildup", "family": "abf",
      "elastic": {
        "type": "iso",
        "E": {"type": "sigmoid", "Eg": {"v": 5.0, "u": "GPa", "c": "Datasheet", "s": ["R1"]}, "Er": {"v": 0.4, "u": "GPa", "c": "Estimated", "n": "0.08 x E_g."}, "TgDMA": {"v": 168, "u": "°C", "c": "Datasheet", "s": ["R1"]}, "w": {"v": 8, "u": "°C", "c": "Estimated"}},
        "nu": {"v": 0.3, "u": "-", "c": "Estimated"}
      },
      "cte": {
        "type": "bilinear",
        "a1": {"v": 39, "u": "ppm/°C", "c": "Datasheet", "s": ["R1"]},
        "a2": {"v": 117, "u": "ppm/°C", "c": "Datasheet", "s": ["R1"]},
        "TgTMA": {"v": 153, "u": "°C", "c": "Datasheet", "s": ["R1"]},
        "delta": {"v": 3, "u": "°C", "c": "Estimated"}
      },
      "cure": {"v": 180, "u": "°C", "c": "Literature", "s": ["R59"]}
    },
    {
      "id": "abf_gx13", "name": "ABF GX13", "grade": "GX13 (earlier general-purpose grade)", "category": "buildup", "family": "abf",
      "elastic": {
        "type": "iso",
        "E": {"type": "sigmoid", "Eg": {"v": 4.0, "u": "GPa", "c": "Datasheet", "s": ["R1"]}, "Er": {"v": 0.32, "u": "GPa", "c": "Estimated", "n": "0.08 x E_g, as for the other ABF grades."}, "TgDMA": {"v": 177, "u": "°C", "c": "Datasheet", "s": ["R1"]}, "w": {"v": 8, "u": "°C", "c": "Estimated"}},
        "nu": {"v": 0.3, "u": "-", "c": "Estimated"}
      },
      "cte": {
        "type": "bilinear",
        "a1": {"v": 46, "u": "ppm/°C", "c": "Datasheet", "s": ["R1"], "n": "25 to 150 degC, tensile TMA."},
        "a2": {"v": 120, "u": "ppm/°C", "c": "Datasheet", "s": ["R1"], "n": "150 to 240 degC, tensile TMA."},
        "TgTMA": {"v": 156, "u": "°C", "c": "Datasheet", "s": ["R1"]},
        "delta": {"v": 3, "u": "°C", "c": "Estimated"}
      },
      "cure": {"v": 200, "u": "°C", "c": "Estimated", "n": "Not stated by the source (GZ and GY grades cure at 190 degC, GL at 200 degC); ABF GL value assumed."},
      "notes": "High-CTE, low-modulus grade; useful as a bounding case."
    },
    {
      "id": "abf_gz41", "name": "ABF GZ41", "grade": "GZ41 (low-loss, high-Tg grade)", "category": "buildup", "family": "abf",
      "elastic": {
        "type": "iso",
        "E": {"type": "sigmoid", "Eg": {"v": 9.0, "u": "GPa", "c": "Datasheet", "s": ["R1"]}, "Er": {"v": 0.72, "u": "GPa", "c": "Estimated", "n": "0.08 x E_g, as for the other ABF grades."}, "TgDMA": {"v": 198, "u": "°C", "c": "Datasheet", "s": ["R1"]}, "w": {"v": 8, "u": "°C", "c": "Estimated"}},
        "nu": {"v": 0.3, "u": "-", "c": "Estimated"}
      },
      "cte": {
        "type": "bilinear",
        "a1": {"v": 20, "u": "ppm/°C", "c": "Datasheet", "s": ["R1"], "n": "25 to 150 degC, tensile TMA."},
        "a2": {"v": 67, "u": "ppm/°C", "c": "Datasheet", "s": ["R1"], "n": "150 to 240 degC, tensile TMA."},
        "TgTMA": {"v": 176, "u": "°C", "c": "Datasheet", "s": ["R1"]},
        "delta": {"v": 3, "u": "°C", "c": "Estimated"}
      },
      "cure": {"v": 190, "u": "°C", "c": "Datasheet", "s": ["R1"], "n": "190 degC, 90 min."},
      "notes": "Cyanate ester and epoxy based, about half the loss tangent of GX-T31."
    },
    {
      "id": "abf_gy11", "name": "ABF GY11", "grade": "GY11 (lowest-loss grade, active-ester cure)", "category": "buildup", "family": "abf",
      "elastic": {
        "type": "iso",
        "E": {"type": "sigmoid", "Eg": {"v": 8.9, "u": "GPa", "c": "Datasheet", "s": ["R1"]}, "Er": {"v": 0.712, "u": "GPa", "c": "Estimated", "n": "0.08 x E_g, as for the other ABF grades."}, "TgDMA": {"v": 165, "u": "°C", "c": "Datasheet", "s": ["R1"]}, "w": {"v": 8, "u": "°C", "c": "Estimated"}},
        "nu": {"v": 0.3, "u": "-", "c": "Estimated"}
      },
      "cte": {
        "type": "bilinear",
        "a1": {"v": 26, "u": "ppm/°C", "c": "Datasheet", "s": ["R1"], "n": "25 to 150 degC, tensile TMA."},
        "a2": {"v": 81, "u": "ppm/°C", "c": "Datasheet", "s": ["R1"], "n": "150 to 240 degC, tensile TMA."},
        "TgTMA": {"v": 155, "u": "°C", "c": "Datasheet", "s": ["R1"]},
        "delta": {"v": 3, "u": "°C", "c": "Estimated"}
      },
      "cure": {"v": 190, "u": "°C", "c": "Datasheet", "s": ["R1"], "n": "90 min at 190 degC."},
      "notes": "Low dielectric loss grade for high-speed substrates; mechanically between GX-T31 and GL."
    },
    {
      "id": "abf_gxe4", "name": "ABF GX-E4", "grade": "GX-E4 (low-CTE, high-modulus grade)", "category": "buildup", "family": "abf",
      "elastic": {
        "type": "iso",
        "E": {"type": "sigmoid", "Eg": {"v": 13, "u": "GPa", "c": "Literature", "s": ["R59"]}, "Er": {"v": 1.04, "u": "GPa", "c": "Estimated", "n": "0.08 x E_g, as for the other ABF grades."}, "TgDMA": {"v": 180, "u": "°C", "c": "Literature", "s": ["R59"], "n": "Tg as listed by the review (it matches the DMA Tg for the grades also in R1)."}, "w": {"v": 8, "u": "°C", "c": "Estimated"}},
        "nu": {"v": 0.3, "u": "-", "c": "Estimated"}
      },
      "cte": {
        "type": "bilinear",
        "a1": {"v": 12, "u": "ppm/°C", "c": "Literature", "s": ["R59"], "n": "Single CTE listed (below Tg)."},
        "a2": {"v": 36, "u": "ppm/°C", "c": "Estimated", "n": "Not published; assumed 3 x alpha1 (ABF grades in R1: 2.5 to 3.4 x)."},
        "TgTMA": {"v": 163, "u": "°C", "c": "Estimated", "n": "Not published; assumed 17 degC below the DMA Tg (ABF grades in R1: 14 to 22 degC)."},
        "delta": {"v": 3, "u": "°C", "c": "Estimated"}
      },
      "cure": {"v": 190, "u": "°C", "c": "Estimated", "n": "Not stated by the source."},
      "notes": "Low-CTE, high-modulus grade; values from a review compiled from data sheets."
    },
    {
      "id": "abf_gxe5", "name": "ABF GX-E5", "grade": "GX-E5 (lowest-CTE grade)", "category": "buildup", "family": "abf",
      "elastic": {
        "type": "iso",
        "E": {"type": "sigmoid", "Eg": {"v": 17, "u": "GPa", "c": "Literature", "s": ["R59"]}, "Er": {"v": 1.36, "u": "GPa", "c": "Estimated", "n": "0.08 x E_g, as for the other ABF grades."}, "TgDMA": {"v": 212, "u": "°C", "c": "Literature", "s": ["R59"], "n": "Tg as listed by the review (it matches the DMA Tg for the grades also in R1)."}, "w": {"v": 8, "u": "°C", "c": "Estimated"}},
        "nu": {"v": 0.3, "u": "-", "c": "Estimated"}
      },
      "cte": {
        "type": "bilinear",
        "a1": {"v": 10, "u": "ppm/°C", "c": "Literature", "s": ["R59"], "n": "Single CTE listed (below Tg)."},
        "a2": {"v": 30, "u": "ppm/°C", "c": "Estimated", "n": "Not published; assumed 3 x alpha1 (ABF grades in R1: 2.5 to 3.4 x)."},
        "TgTMA": {"v": 195, "u": "°C", "c": "Estimated", "n": "Not published; assumed 17 degC below the DMA Tg (ABF grades in R1: 14 to 22 degC)."},
        "delta": {"v": 3, "u": "°C", "c": "Estimated"}
      },
      "cure": {"v": 190, "u": "°C", "c": "Estimated", "n": "Not stated by the source."},
      "notes": "Lowest-CTE ABF grade listed; values from a review compiled from data sheets."
    },
    {
      "id": "abf_gz22", "name": "ABF GZ22", "grade": "GZ22 (cyanate ester cure)", "category": "buildup", "family": "abf",
      "elastic": {
        "type": "iso",
        "E": {"type": "sigmoid", "Eg": {"v": 6.4, "u": "GPa", "c": "Literature", "s": ["R59"]}, "Er": {"v": 0.512, "u": "GPa", "c": "Estimated", "n": "0.08 x E_g, as for the other ABF grades."}, "TgDMA": {"v": 192, "u": "°C", "c": "Literature", "s": ["R59"], "n": "Tg as listed by the review (it matches the DMA Tg for the grades also in R1)."}, "w": {"v": 8, "u": "°C", "c": "Estimated"}},
        "nu": {"v": 0.3, "u": "-", "c": "Estimated"}
      },
      "cte": {
        "type": "bilinear",
        "a1": {"v": 31, "u": "ppm/°C", "c": "Literature", "s": ["R59"], "n": "Single CTE listed (below Tg)."},
        "a2": {"v": 93, "u": "ppm/°C", "c": "Estimated", "n": "Not published; assumed 3 x alpha1 (ABF grades in R1: 2.5 to 3.4 x)."},
        "TgTMA": {"v": 175, "u": "°C", "c": "Estimated", "n": "Not published; assumed 17 degC below the DMA Tg (ABF grades in R1: 14 to 22 degC)."},
        "delta": {"v": 3, "u": "°C", "c": "Estimated"}
      },
      "cure": {"v": 190, "u": "°C", "c": "Estimated", "n": "Not stated by the source."},
      "notes": "Values from a review compiled from data sheets."
    },
    {
      "id": "sek_nq07x", "name": "Sekisui NQ07X", "grade": "Sekisui Chemical build-up film, low loss", "category": "buildup", "family": "sekisui",
      "elastic": {
        "type": "iso",
        "E": {"type": "sigmoid", "Eg": {"v": 10, "u": "GPa", "c": "Literature", "s": ["R59"]}, "Er": {"v": 0.8, "u": "GPa", "c": "Estimated", "n": "0.08 x E_g, as for the other ABF grades."}, "TgDMA": {"v": 183, "u": "°C", "c": "Literature", "s": ["R59"], "n": "Tg as listed by the review (it matches the DMA Tg for the grades also in R1)."}, "w": {"v": 8, "u": "°C", "c": "Estimated"}},
        "nu": {"v": 0.3, "u": "-", "c": "Estimated"}
      },
      "cte": {
        "type": "bilinear",
        "a1": {"v": 27, "u": "ppm/°C", "c": "Literature", "s": ["R59"], "n": "Single CTE listed (below Tg)."},
        "a2": {"v": 81, "u": "ppm/°C", "c": "Estimated", "n": "Not published; assumed 3 x alpha1 (ABF grades in R1: 2.5 to 3.4 x)."},
        "TgTMA": {"v": 166, "u": "°C", "c": "Estimated", "n": "Not published; assumed 17 degC below the DMA Tg (ABF grades in R1: 14 to 22 degC)."},
        "delta": {"v": 3, "u": "°C", "c": "Estimated"}
      },
      "cure": {"v": 190, "u": "°C", "c": "Estimated", "n": "Not stated by the source."},
      "notes": "Sekisui build-up film; values from a review compiled from data sheets."
    },
    {
      "id": "sek_nx04h", "name": "Sekisui NX04H", "grade": "Sekisui Chemical build-up film", "category": "buildup", "family": "sekisui",
      "elastic": {
        "type": "iso",
        "E": {"type": "sigmoid", "Eg": {"v": 8.0, "u": "GPa", "c": "Literature", "s": ["R59"]}, "Er": {"v": 0.64, "u": "GPa", "c": "Estimated", "n": "0.08 x E_g, as for the other ABF grades."}, "TgDMA": {"v": 205, "u": "°C", "c": "Literature", "s": ["R59"], "n": "Tg as listed by the review (it matches the DMA Tg for the grades also in R1)."}, "w": {"v": 8, "u": "°C", "c": "Estimated"}},
        "nu": {"v": 0.3, "u": "-", "c": "Estimated"}
      },
      "cte": {
        "type": "bilinear",
        "a1": {"v": 24.5, "u": "ppm/°C", "c": "Literature", "s": ["R59"], "n": "Single CTE listed (below Tg)."},
        "a2": {"v": 74, "u": "ppm/°C", "c": "Estimated", "n": "Not published; assumed 3 x alpha1 (ABF grades in R1: 2.5 to 3.4 x)."},
        "TgTMA": {"v": 188, "u": "°C", "c": "Estimated", "n": "Not published; assumed 17 degC below the DMA Tg (ABF grades in R1: 14 to 22 degC)."},
        "delta": {"v": 3, "u": "°C", "c": "Estimated"}
      },
      "cure": {"v": 190, "u": "°C", "c": "Estimated", "n": "Not stated by the source."},
      "notes": "Sekisui build-up film; values from a review compiled from data sheets."
    },
    {
      "id": "sek_nr11", "name": "Sekisui NR11", "grade": "Sekisui Chemical build-up film, low CTE", "category": "buildup", "family": "sekisui",
      "elastic": {
        "type": "iso",
        "E": {"type": "sigmoid", "Eg": {"v": 12.5, "u": "GPa", "c": "Literature", "s": ["R59"]}, "Er": {"v": 1.0, "u": "GPa", "c": "Estimated", "n": "0.08 x E_g, as for the other ABF grades."}, "TgDMA": {"v": 195, "u": "°C", "c": "Literature", "s": ["R59"], "n": "Tg as listed by the review (it matches the DMA Tg for the grades also in R1)."}, "w": {"v": 8, "u": "°C", "c": "Estimated"}},
        "nu": {"v": 0.3, "u": "-", "c": "Estimated"}
      },
      "cte": {
        "type": "bilinear",
        "a1": {"v": 17, "u": "ppm/°C", "c": "Literature", "s": ["R59"], "n": "Single CTE listed (below Tg)."},
        "a2": {"v": 51, "u": "ppm/°C", "c": "Estimated", "n": "Not published; assumed 3 x alpha1 (ABF grades in R1: 2.5 to 3.4 x)."},
        "TgTMA": {"v": 178, "u": "°C", "c": "Estimated", "n": "Not published; assumed 17 degC below the DMA Tg (ABF grades in R1: 14 to 22 degC)."},
        "delta": {"v": 3, "u": "°C", "c": "Estimated"}
      },
      "cure": {"v": 190, "u": "°C", "c": "Estimated", "n": "Not stated by the source."},
      "notes": "Sekisui build-up film; values from a review compiled from data sheets."
    },
    {
      "id": "sek_nr50", "name": "Sekisui NR50", "grade": "Sekisui Chemical build-up film, thin (10 um)", "category": "buildup", "family": "sekisui",
      "elastic": {
        "type": "iso",
        "E": {"type": "sigmoid", "Eg": {"v": 5.4, "u": "GPa", "c": "Literature", "s": ["R59"]}, "Er": {"v": 0.432, "u": "GPa", "c": "Estimated", "n": "0.08 x E_g, as for the other ABF grades."}, "TgDMA": {"v": 194, "u": "°C", "c": "Literature", "s": ["R59"], "n": "Tg as listed by the review (it matches the DMA Tg for the grades also in R1)."}, "w": {"v": 8, "u": "°C", "c": "Estimated"}},
        "nu": {"v": 0.3, "u": "-", "c": "Estimated"}
      },
      "cte": {
        "type": "bilinear",
        "a1": {"v": 44, "u": "ppm/°C", "c": "Literature", "s": ["R59"], "n": "Single CTE listed (below Tg)."},
        "a2": {"v": 132, "u": "ppm/°C", "c": "Estimated", "n": "Not published; assumed 3 x alpha1 (ABF grades in R1: 2.5 to 3.4 x)."},
        "TgTMA": {"v": 177, "u": "°C", "c": "Estimated", "n": "Not published; assumed 17 degC below the DMA Tg (ABF grades in R1: 14 to 22 degC)."},
        "delta": {"v": 3, "u": "°C", "c": "Estimated"}
      },
      "cure": {"v": 190, "u": "°C", "c": "Estimated", "n": "Not stated by the source."},
      "notes": "Sekisui build-up film; values from a review compiled from data sheets."
    },
    {
      "id": "mcl_e_795g", "name": "MCL-E-795G", "grade": "Standard type (default core)", "category": "core", "family": "core",
      "elastic": {
        "type": "ortho",
        "Ex": {"v": 36, "u": "GPa", "c": "Datasheet", "s": ["R2"], "r": [35, 37], "n": "Flexural modulus lengthwise at 800 um, used as in-plane tensile modulus (approximation)."},
        "Ey": {"v": 36, "u": "GPa", "c": "Datasheet", "s": ["R2"], "r": [35, 37], "n": "Taken equal to Ex."},
        "Ez": {"v": 12, "u": "GPa", "c": "Estimated", "n": "Typical published laminate ratio (e.g. R8 Table 1)."},
        "Gxy": {"v": 8, "u": "GPa", "c": "Estimated"},
        "Gxz": {"v": 5, "u": "GPa", "c": "Estimated"},
        "Gyz": {"v": 5, "u": "GPa", "c": "Estimated"},
        "nuxy": {"v": 0.15, "u": "-", "c": "Estimated"},
        "nuxz": {"v": 0.3, "u": "-", "c": "Estimated"},
        "nuyz": {"v": 0.3, "u": "-", "c": "Estimated"},
        "rubberyRatio": {"v": 0.3, "u": "-", "c": "Estimated"},
        "TgDMA": {"v": 330, "u": "°C", "c": "Datasheet", "s": ["R2"], "r": [315, 345]},
        "w": {"v": 8, "u": "°C", "c": "Estimated"}
      },
      "cteXY": {
        "type": "const",
        "a": {"v": 4.0, "u": "ppm/°C", "c": "Datasheet", "s": ["R2", "R60"], "r": [3.0, 5.0], "n": "30 to 120 degC (product page, t0.4 mm laminate). Resonac's lineup table lists 7 to 9 ppm/degC without stating the method (R60); the product-page value is used."}
      },
      "cteZ": {
        "type": "bilinear",
        "a1": {"v": 12.5, "u": "ppm/°C", "c": "Datasheet", "s": ["R2"], "r": [10, 15]},
        "a2": {"v": 85, "u": "ppm/°C", "c": "Datasheet", "s": ["R2"], "r": [70, 100]},
        "TgTMA": {"v": 275, "u": "°C", "c": "Datasheet", "s": ["R2"], "r": [260, 290]},
        "delta": {"v": 3, "u": "°C", "c": "Estimated"}
      },
      "notes": "Glass-fabric prepreg core. Tg is above every analysis temperature, so the core stays glassy."
    },
    {
      "id": "mcl_e_795g_x", "name": "MCL-E-795G Type X", "grade": "Low CTE type X", "category": "core", "family": "core", "presetOf": "mcl_e_795g",
      "override": {
        "elastic.Ex": {"v": 37, "u": "GPa", "c": "Datasheet", "s": ["R2"], "r": [36, 38]},
        "elastic.Ey": {"v": 37, "u": "GPa", "c": "Datasheet", "s": ["R2"], "r": [36, 38]},
        "cteXY.a": {"v": 3.0, "u": "ppm/°C", "c": "Datasheet", "s": ["R2"], "r": [2.0, 4.0]}
      }
    },
    {
      "id": "mcl_e_795g_lh", "name": "MCL-E-795G Type LH", "grade": "Low CTE type LH", "category": "core", "family": "core", "presetOf": "mcl_e_795g",
      "override": {
        "elastic.Ex": {"v": 41, "u": "GPa", "c": "Datasheet", "s": ["R2"], "r": [40, 42]},
        "elastic.Ey": {"v": 41, "u": "GPa", "c": "Datasheet", "s": ["R2"], "r": [40, 42]},
        "cteXY.a": {"v": 1.75, "u": "ppm/°C", "c": "Datasheet", "s": ["R2"], "r": [0.5, 3.0]}
      }
    },
    {
      "id": "mcl_e_705g", "name": "MCL-E-705G", "grade": "Standard high-Tg core", "category": "core", "family": "core", "presetOf": "mcl_e_795g",
      "override": {
        "elastic.Ex": {"v": 33, "u": "GPa", "c": "Datasheet", "s": ["R3"], "r": [32, 34]},
        "elastic.Ey": {"v": 33, "u": "GPa", "c": "Datasheet", "s": ["R3"], "r": [32, 34]},
        "elastic.TgDMA": {"v": 300, "u": "°C", "c": "Datasheet", "s": ["R3"], "r": [295, 305]},
        "cteXY.a": {"v": 6.0, "u": "ppm/°C", "c": "Datasheet", "s": ["R3"], "r": [5, 7], "n": "30 to 100 degC, tensile."},
        "cteZ.TgTMA": {"v": 260, "u": "°C", "c": "Datasheet", "s": ["R3"], "r": [250, 270]},
        "cteZ.a1": {"v": 12.5, "u": "ppm/°C", "c": "Datasheet", "s": ["R3"], "r": [10, 15], "n": "Below Tg; measured at t0.8 mm."},
        "cteZ.a2": {"v": 85, "u": "ppm/°C", "c": "Datasheet", "s": ["R3"], "r": [70, 100], "n": "Above Tg; measured at t0.8 mm."}
      }
    },
    {
      "id": "mcl_e_705g_lh", "name": "MCL-E-705G Type LH", "grade": "Low CTE type LH", "category": "core", "family": "core", "presetOf": "mcl_e_795g",
      "override": {
        "elastic.Ex": {"v": 38, "u": "GPa", "c": "Datasheet", "s": ["R3"], "r": [37, 39]},
        "elastic.Ey": {"v": 38, "u": "GPa", "c": "Datasheet", "s": ["R3"], "r": [37, 39]},
        "elastic.TgDMA": {"v": 300, "u": "°C", "c": "Datasheet", "s": ["R3"], "r": [295, 305]},
        "cteXY.a": {"v": 3.0, "u": "ppm/°C", "c": "Datasheet", "s": ["R3"], "r": [2.5, 3.5], "n": "30 to 100 degC."},
        "cteZ.TgTMA": {"v": 260, "u": "°C", "c": "Datasheet", "s": ["R3"], "r": [250, 270]},
        "cteZ.a1": {"v": 12.5, "u": "ppm/°C", "c": "Datasheet", "s": ["R3"], "r": [10, 15], "n": "Below Tg; measured at t0.8 mm."},
        "cteZ.a2": {"v": 85, "u": "ppm/°C", "c": "Datasheet", "s": ["R3"], "r": [70, 100], "n": "Above Tg; measured at t0.8 mm."}
      }
    },
    {
      "id": "mcl_e_770g_r", "name": "MCL-E-770G Type R", "grade": "Halogen-free, high Tg, low CTE", "category": "core", "family": "core", "presetOf": "mcl_e_795g",
      "override": {
        "elastic.Ex": {"v": 31, "u": "GPa", "c": "Datasheet", "s": ["R31"], "r": [30, 32]},
        "elastic.Ey": {"v": 31, "u": "GPa", "c": "Datasheet", "s": ["R31"], "r": [30, 32]},
        "elastic.TgDMA": {"v": 315, "u": "°C", "c": "Datasheet", "s": ["R31"], "r": [300, 330]},
        "cteXY.a": {"v": 5.0, "u": "ppm/°C", "c": "Datasheet", "s": ["R31"], "r": [4.0, 6.0]},
        "cteZ.TgTMA": {"v": 270, "u": "°C", "c": "Datasheet", "s": ["R31"], "r": [260, 280]},
        "cteZ.a1": {"v": 12.5, "u": "ppm/°C", "c": "Estimated", "n": "Not given for MCL-E-770G; MCL-E-795G value assumed."},
        "cteZ.a2": {"v": 85, "u": "ppm/°C", "c": "Estimated", "n": "Not given for MCL-E-770G; MCL-E-795G value assumed."}
      }
    },
    {
      "id": "mcl_e_770g_rlh", "name": "MCL-E-770G Type RLH", "grade": "Very low CTE type RLH", "category": "core", "family": "core", "presetOf": "mcl_e_795g",
      "override": {
        "elastic.Ex": {"v": 35, "u": "GPa", "c": "Datasheet", "s": ["R31"], "r": [34, 36]},
        "elastic.Ey": {"v": 35, "u": "GPa", "c": "Datasheet", "s": ["R31"], "r": [34, 36]},
        "elastic.TgDMA": {"v": 315, "u": "°C", "c": "Datasheet", "s": ["R31"], "r": [300, 330]},
        "cteXY.a": {"v": 1.75, "u": "ppm/°C", "c": "Datasheet", "s": ["R31"], "r": [1.5, 2.0]},
        "cteZ.TgTMA": {"v": 270, "u": "°C", "c": "Datasheet", "s": ["R31"], "r": [260, 280]},
        "cteZ.a1": {"v": 12.5, "u": "ppm/°C", "c": "Estimated", "n": "Not given for MCL-E-770G; MCL-E-795G value assumed."},
        "cteZ.a2": {"v": 85, "u": "ppm/°C", "c": "Estimated", "n": "Not given for MCL-E-770G; MCL-E-795G value assumed."}
      }
    },
    {
      "id": "r1515w", "name": "Panasonic R-1515W", "grade": "MEGTRON GX / LEXCM GX, high-elasticity low-CTE core", "category": "core", "family": "core",
      "elastic": {
        "type": "ortho",
        "Ex": {"v": 35, "u": "GPa", "c": "Datasheet", "s": ["R32"], "n": "Flexural modulus at 25 degC, used as in-plane modulus (approximation)."},
        "Ey": {"v": 35, "u": "GPa", "c": "Datasheet", "s": ["R32"], "n": "Taken equal to Ex."},
        "Ez": {"v": 12, "u": "GPa", "c": "Estimated", "n": "Not published; typical laminate ratio as for MCL-E-795G."},
        "Gxy": {"v": 8, "u": "GPa", "c": "Estimated"},
        "Gxz": {"v": 5, "u": "GPa", "c": "Estimated"},
        "Gyz": {"v": 5, "u": "GPa", "c": "Estimated"},
        "nuxy": {"v": 0.15, "u": "-", "c": "Estimated"},
        "nuxz": {"v": 0.3, "u": "-", "c": "Estimated"},
        "nuyz": {"v": 0.3, "u": "-", "c": "Estimated"},
        "rubberyRatio": {"v": 0.2, "u": "-", "c": "Datasheet", "s": ["R32"], "n": "Derived: 21 GPa at 250 degC (= Tg DMA) gives (1 + r)/2 = 0.6."},
        "TgDMA": {"v": 250, "u": "°C", "c": "Datasheet", "s": ["R32"]},
        "w": {"v": 8, "u": "°C", "c": "Estimated"}
      },
      "cteXY": {
        "type": "const",
        "a": {"v": 9, "u": "ppm/°C", "c": "Datasheet", "s": ["R32"], "r": [8, 10]}
      },
      "cteZ": {
        "type": "bilinear",
        "a1": {"v": 12.5, "u": "ppm/°C", "c": "Estimated", "n": "Not published; MCL-E-795G value assumed."},
        "a2": {"v": 85, "u": "ppm/°C", "c": "Estimated", "n": "Not published; MCL-E-795G value assumed."},
        "TgTMA": {"v": 230, "u": "°C", "c": "Estimated", "n": "Not published; assumed 20 degC below Tg (DMA)."},
        "delta": {"v": 3, "u": "°C", "c": "Estimated"}
      },
      "notes": "Tg (DMA) 250 degC lies inside the reflow range, so the core softens at peak reflow (about 60 % of its room-temperature modulus at 250 degC)."
    },
    {
      "id": "r1515a", "name": "Panasonic R-1515A", "grade": "MEGTRON GX / LEXCM GX, low-CTE core", "category": "core", "family": "core",
      "elastic": {
        "type": "ortho",
        "Ex": {"v": 27, "u": "GPa", "c": "Datasheet", "s": ["R33"], "n": "Flexural modulus at 25 degC, used as in-plane modulus (approximation)."},
        "Ey": {"v": 27, "u": "GPa", "c": "Datasheet", "s": ["R33"], "n": "Taken equal to Ex."},
        "Ez": {"v": 12, "u": "GPa", "c": "Estimated", "n": "Not published; typical laminate ratio as for MCL-E-795G."},
        "Gxy": {"v": 8, "u": "GPa", "c": "Estimated"},
        "Gxz": {"v": 5, "u": "GPa", "c": "Estimated"},
        "Gyz": {"v": 5, "u": "GPa", "c": "Estimated"},
        "nuxy": {"v": 0.15, "u": "-", "c": "Estimated"},
        "nuxz": {"v": 0.3, "u": "-", "c": "Estimated"},
        "nuyz": {"v": 0.3, "u": "-", "c": "Estimated"},
        "rubberyRatio": {"v": 0.37, "u": "-", "c": "Datasheet", "s": ["R33"], "n": "Derived: 10 GPa at 250 degC, 45 degC above Tg (DMA)."},
        "TgDMA": {"v": 205, "u": "°C", "c": "Datasheet", "s": ["R33"]},
        "w": {"v": 8, "u": "°C", "c": "Estimated"}
      },
      "cteXY": {
        "type": "const",
        "a": {"v": 12, "u": "ppm/°C", "c": "Datasheet", "s": ["R33"], "r": [11, 13]}
      },
      "cteZ": {
        "type": "bilinear",
        "a1": {"v": 12.5, "u": "ppm/°C", "c": "Estimated", "n": "Not published; MCL-E-795G value assumed."},
        "a2": {"v": 85, "u": "ppm/°C", "c": "Estimated", "n": "Not published; MCL-E-795G value assumed."},
        "TgTMA": {"v": 185, "u": "°C", "c": "Estimated", "n": "Not published; assumed 20 degC below Tg (DMA)."},
        "delta": {"v": 3, "u": "°C", "c": "Estimated"}
      },
      "notes": "Tg (DMA) 205 degC: the core passes its glass transition during reflow."
    },
    {
      "id": "hl832ns", "name": "MGC HL832NS", "grade": "Mitsubishi Gas Chemical BT laminate, low CTE", "category": "core", "family": "core",
      "elastic": {
        "type": "ortho",
        "Ex": {"v": 27, "u": "GPa", "c": "Datasheet", "s": ["R34"], "n": "Young's modulus (equal to the flexural modulus in the source)."},
        "Ey": {"v": 27, "u": "GPa", "c": "Datasheet", "s": ["R34"], "n": "Taken equal to Ex."},
        "Ez": {"v": 12, "u": "GPa", "c": "Estimated", "n": "Not published; typical laminate ratio as for MCL-E-795G."},
        "Gxy": {"v": 8, "u": "GPa", "c": "Estimated"},
        "Gxz": {"v": 5, "u": "GPa", "c": "Estimated"},
        "Gyz": {"v": 5, "u": "GPa", "c": "Estimated"},
        "nuxy": {"v": 0.18, "u": "-", "c": "Datasheet", "s": ["R34"], "n": "In-plane value assumed; the source does not state the plane."},
        "nuxz": {"v": 0.3, "u": "-", "c": "Estimated"},
        "nuyz": {"v": 0.3, "u": "-", "c": "Estimated"},
        "rubberyRatio": {"v": 0.3, "u": "-", "c": "Estimated", "n": "Not published; MCL-E-795G value assumed."},
        "TgDMA": {"v": 255, "u": "°C", "c": "Datasheet", "s": ["R34"]},
        "w": {"v": 8, "u": "°C", "c": "Estimated"}
      },
      "cteXY": {
        "type": "const",
        "a": {"v": 10, "u": "ppm/°C", "c": "Datasheet", "s": ["R34"], "n": "alpha1. Above Tg (TMA 230 degC) the source gives 3 ppm/degC; the model keeps alpha1 (constant in-plane CTE)."}
      },
      "cteZ": {
        "type": "bilinear",
        "a1": {"v": 25, "u": "ppm/°C", "c": "Estimated", "n": "Not published by MGC; HL832NS older reference value assumed."},
        "a2": {"v": 100, "u": "ppm/°C", "c": "Estimated", "n": "Not published; assumed."},
        "TgTMA": {"v": 230, "u": "°C", "c": "Datasheet", "s": ["R34"]},
        "delta": {"v": 3, "u": "°C", "c": "Estimated"}
      },
      "notes": "BT (bismaleimide triazine) core; the de facto standard low-CTE package laminate. Values from the manufacturer line-up table; z-axis CTE not published."
    },
    {
      "id": "mcl_e_705g_x", "name": "MCL-E-705G Type X", "grade": "Low CTE type X", "category": "core", "family": "core", "presetOf": "mcl_e_795g",
      "override": {
        "elastic.Ex": {"v": 34, "u": "GPa", "c": "Datasheet", "s": ["R3"], "r": [33, 35]},
        "elastic.Ey": {"v": 34, "u": "GPa", "c": "Datasheet", "s": ["R3"], "r": [33, 35]},
        "elastic.TgDMA": {"v": 300, "u": "°C", "c": "Datasheet", "s": ["R3"], "r": [295, 305]},
        "cteXY.a": {"v": 5.0, "u": "ppm/°C", "c": "Datasheet", "s": ["R3"], "r": [4, 6], "n": "30 to 100 degC, tensile."},
        "cteZ.TgTMA": {"v": 260, "u": "°C", "c": "Datasheet", "s": ["R3"], "r": [250, 270]},
        "cteZ.a1": {"v": 12.5, "u": "ppm/°C", "c": "Datasheet", "s": ["R3"], "r": [10, 15], "n": "Below Tg; measured at t0.8 mm."},
        "cteZ.a2": {"v": 85, "u": "ppm/°C", "c": "Datasheet", "s": ["R3"], "r": [70, 100], "n": "Above Tg; measured at t0.8 mm."}
      }
    },
    {
      "id": "mcl_e_705g_l", "name": "MCL-E-705G Type L", "grade": "Low CTE type L (low-CTE glass cloth)", "category": "core", "family": "core", "presetOf": "mcl_e_795g",
      "override": {
        "elastic.Ex": {"v": 35, "u": "GPa", "c": "Datasheet", "s": ["R3"], "r": [34, 36]},
        "elastic.Ey": {"v": 35, "u": "GPa", "c": "Datasheet", "s": ["R3"], "r": [34, 36]},
        "elastic.TgDMA": {"v": 300, "u": "°C", "c": "Datasheet", "s": ["R3"], "r": [295, 305]},
        "cteXY.a": {"v": 3.5, "u": "ppm/°C", "c": "Datasheet", "s": ["R3"], "r": [3, 4], "n": "30 to 100 degC, tensile."},
        "cteZ.TgTMA": {"v": 260, "u": "°C", "c": "Datasheet", "s": ["R3"], "r": [250, 270]},
        "cteZ.a1": {"v": 12.5, "u": "ppm/°C", "c": "Datasheet", "s": ["R3"], "r": [10, 15], "n": "Below Tg; measured at t0.8 mm."},
        "cteZ.a2": {"v": 85, "u": "ppm/°C", "c": "Datasheet", "s": ["R3"], "r": [70, 100], "n": "Above Tg; measured at t0.8 mm."}
      }
    },
    {
      "id": "mcl_e_700g_r", "name": "MCL-E-700G Type R", "grade": "Standard-CTE FC-BGA and FC-CSP core, good drillability", "category": "core", "family": "core", "presetOf": "mcl_e_795g",
      "override": {
        "elastic.Ex": {"v": 33, "u": "GPa", "c": "Datasheet", "s": ["R50"], "r": [32, 34], "n": "Flexural modulus lengthwise at t0.8 mm, used as in-plane modulus (approximation)."},
        "elastic.Ey": {"v": 33, "u": "GPa", "c": "Datasheet", "s": ["R50"], "r": [32, 34], "n": "Taken equal to Ex."},
        "elastic.TgDMA": {"v": 300, "u": "°C", "c": "Datasheet", "s": ["R50"], "r": [295, 305]},
        "cteXY.a": {"v": 9.0, "u": "ppm/°C", "c": "Datasheet", "s": ["R50"], "r": [8, 10], "n": "30 to 120 degC."},
        "cteZ.TgTMA": {"v": 260, "u": "°C", "c": "Datasheet", "s": ["R50"], "r": [250, 270]},
        "cteZ.a1": {"v": 20, "u": "ppm/°C", "c": "Datasheet", "s": ["R50"], "r": [15, 25], "n": "Below Tg."},
        "cteZ.a2": {"v": 105, "u": "ppm/°C", "c": "Datasheet", "s": ["R50"], "r": [90, 120], "n": "Above Tg."}
      }
    },
    {
      "id": "r1515v", "name": "Panasonic R-1515V", "grade": "LEXCM GX, low-CTE glass cloth", "category": "core", "family": "core",
      "elastic": {
        "type": "ortho",
        "Ex": {"v": 30, "u": "GPa", "c": "Datasheet", "s": ["R61"], "n": "Flexural modulus at 25 degC, used as in-plane modulus (approximation)."},
        "Ey": {"v": 30, "u": "GPa", "c": "Datasheet", "s": ["R61"], "n": "Taken equal to Ex."},
        "Ez": {"v": 12, "u": "GPa", "c": "Estimated", "n": "Not published; typical laminate ratio as for MCL-E-795G."},
        "Gxy": {"v": 8, "u": "GPa", "c": "Estimated"},
        "Gxz": {"v": 5, "u": "GPa", "c": "Estimated"},
        "Gyz": {"v": 5, "u": "GPa", "c": "Estimated"},
        "nuxy": {"v": 0.15, "u": "-", "c": "Estimated"},
        "nuxz": {"v": 0.3, "u": "-", "c": "Estimated"},
        "nuyz": {"v": 0.3, "u": "-", "c": "Estimated"},
        "rubberyRatio": {"v": 0.3, "u": "-", "c": "Estimated", "n": "Not published; MCL-E-795G value assumed."},
        "TgDMA": {"v": 241, "u": "°C", "c": "Estimated", "s": ["R61"], "n": "Modulus transition midpoint fitted so that E(250 degC) / E(25 degC) = 0.47 as published; the DMA Tg is 260 degC (the laminate softens gradually below its DMA Tg)."},
        "w": {"v": 8, "u": "°C", "c": "Estimated"}
      },
      "cteXY": {
        "type": "const",
        "a": {"v": 4.0, "u": "ppm/°C", "c": "Datasheet", "s": ["R61"], "r": [3, 5]}
      },
      "cteZ": {
        "type": "bilinear",
        "a1": {"v": 12.5, "u": "ppm/°C", "c": "Estimated", "n": "Not published; MCL-E-795G value assumed."},
        "a2": {"v": 85, "u": "ppm/°C", "c": "Estimated", "n": "Not published; MCL-E-795G value assumed."},
        "TgTMA": {"v": 240, "u": "°C", "c": "Estimated", "n": "Not published; assumed 20 degC below Tg (DMA)."},
        "delta": {"v": 3, "u": "°C", "c": "Estimated"}
      },
      "notes": "Low-CTE glass cloth grade; the modulus at 250 degC is 14 GPa (47 % of 25 degC)."
    },
    {
      "id": "r1515k", "name": "Panasonic R-1515K", "grade": "LEXCM GX, low-CTE core", "category": "core", "family": "core",
      "elastic": {
        "type": "ortho",
        "Ex": {"v": 27, "u": "GPa", "c": "Datasheet", "s": ["R61"], "n": "Flexural modulus at 25 degC, used as in-plane modulus (approximation)."},
        "Ey": {"v": 27, "u": "GPa", "c": "Datasheet", "s": ["R61"], "n": "Taken equal to Ex."},
        "Ez": {"v": 12, "u": "GPa", "c": "Estimated", "n": "Not published; typical laminate ratio as for MCL-E-795G."},
        "Gxy": {"v": 8, "u": "GPa", "c": "Estimated"},
        "Gxz": {"v": 5, "u": "GPa", "c": "Estimated"},
        "Gyz": {"v": 5, "u": "GPa", "c": "Estimated"},
        "nuxy": {"v": 0.15, "u": "-", "c": "Estimated"},
        "nuxz": {"v": 0.3, "u": "-", "c": "Estimated"},
        "nuyz": {"v": 0.3, "u": "-", "c": "Estimated"},
        "rubberyRatio": {"v": 0.3, "u": "-", "c": "Estimated", "n": "Not published; MCL-E-795G value assumed."},
        "TgDMA": {"v": 239, "u": "°C", "c": "Estimated", "s": ["R61"], "n": "Modulus transition midpoint fitted so that E(250 degC) / E(25 degC) = 0.44 as published; the DMA Tg is 260 degC (the laminate softens gradually below its DMA Tg)."},
        "w": {"v": 8, "u": "°C", "c": "Estimated"}
      },
      "cteXY": {
        "type": "const",
        "a": {"v": 7, "u": "ppm/°C", "c": "Datasheet", "s": ["R61"]}
      },
      "cteZ": {
        "type": "bilinear",
        "a1": {"v": 12.5, "u": "ppm/°C", "c": "Estimated", "n": "Not published; MCL-E-795G value assumed."},
        "a2": {"v": 85, "u": "ppm/°C", "c": "Estimated", "n": "Not published; MCL-E-795G value assumed."},
        "TgTMA": {"v": 240, "u": "°C", "c": "Estimated", "n": "Not published; assumed 20 degC below Tg (DMA)."},
        "delta": {"v": 3, "u": "°C", "c": "Estimated"}
      },
      "notes": "The modulus at 250 degC is 12 GPa (44 % of 25 degC)."
    },
    {
      "id": "r1515e", "name": "Panasonic R-1515E (R-151YE)", "grade": "LEXCM GX, high-elasticity low-CTE ultra-thin core", "category": "core", "family": "core",
      "elastic": {
        "type": "ortho",
        "Ex": {"v": 27, "u": "GPa", "c": "Datasheet", "s": ["R62", "R61"], "n": "Tensile modulus at 25 degC (ASTM D3039); the flexural modulus is 33 GPa."},
        "Ey": {"v": 27, "u": "GPa", "c": "Datasheet", "s": ["R62", "R61"], "n": "Taken equal to Ex."},
        "Ez": {"v": 12, "u": "GPa", "c": "Estimated", "n": "Not published; typical laminate ratio as for MCL-E-795G."},
        "Gxy": {"v": 8, "u": "GPa", "c": "Estimated"},
        "Gxz": {"v": 5, "u": "GPa", "c": "Estimated"},
        "Gyz": {"v": 5, "u": "GPa", "c": "Estimated"},
        "nuxy": {"v": 0.2, "u": "-", "c": "Datasheet", "s": ["R62"], "n": "0.8 mm sample; plane not stated."},
        "nuxz": {"v": 0.3, "u": "-", "c": "Estimated"},
        "nuyz": {"v": 0.3, "u": "-", "c": "Estimated"},
        "rubberyRatio": {"v": 0.3, "u": "-", "c": "Estimated", "n": "Not published; MCL-E-795G value assumed."},
        "TgDMA": {"v": 245, "u": "°C", "c": "Estimated", "s": ["R62", "R61"], "n": "Modulus transition midpoint fitted so that E(250 degC) / E(25 degC) = 0.55 as published; the DMA Tg is 270 degC (the laminate softens gradually below its DMA Tg)."},
        "w": {"v": 8, "u": "°C", "c": "Estimated"}
      },
      "cteXY": {
        "type": "const",
        "a": {"v": 9, "u": "ppm/°C", "c": "Datasheet", "s": ["R62", "R61"], "r": [8, 10]}
      },
      "cteZ": {
        "type": "bilinear",
        "a1": {"v": 22, "u": "ppm/°C", "c": "Datasheet", "s": ["R62"], "n": "Below Tg, 0.8 mm sample."},
        "a2": {"v": 95, "u": "ppm/°C", "c": "Datasheet", "s": ["R62"], "n": "Above Tg, 0.8 mm sample."},
        "TgTMA": {"v": 250, "u": "°C", "c": "Estimated", "n": "Not published; assumed 20 degC below Tg (DMA)."},
        "delta": {"v": 3, "u": "°C", "c": "Estimated"}
      },
      "notes": "The only core here with a published z-axis CTE above Tg and a Poisson ratio."
    },
    {
      "id": "hl832nx_a", "name": "MGC HL832NX type A", "grade": "BT laminate, halogen free (standard)", "category": "core", "family": "core",
      "elastic": {
        "type": "ortho",
        "Ex": {"v": 28, "u": "GPa", "c": "Datasheet", "s": ["R34"], "n": "Young's modulus (equal to the flexural modulus in the source)."},
        "Ey": {"v": 28, "u": "GPa", "c": "Datasheet", "s": ["R34"], "n": "Taken equal to Ex."},
        "Ez": {"v": 12, "u": "GPa", "c": "Estimated", "n": "Not published; typical laminate ratio as for MCL-E-795G."},
        "Gxy": {"v": 8, "u": "GPa", "c": "Estimated"},
        "Gxz": {"v": 5, "u": "GPa", "c": "Estimated"},
        "Gyz": {"v": 5, "u": "GPa", "c": "Estimated"},
        "nuxy": {"v": 0.19, "u": "-", "c": "Datasheet", "s": ["R34"], "n": "In-plane value assumed; the source does not state the plane."},
        "nuxz": {"v": 0.3, "u": "-", "c": "Estimated"},
        "nuyz": {"v": 0.3, "u": "-", "c": "Estimated"},
        "rubberyRatio": {"v": 0.3, "u": "-", "c": "Estimated", "n": "Not published; MCL-E-795G value assumed."},
        "TgDMA": {"v": 230, "u": "°C", "c": "Datasheet", "s": ["R34"]},
        "w": {"v": 8, "u": "°C", "c": "Estimated"}
      },
      "cteXY": {
        "type": "const",
        "a": {"v": 14, "u": "ppm/°C", "c": "Datasheet", "s": ["R34"], "n": "alpha1. Above Tg (TMA 200 degC) the source gives 5 ppm/degC; the model keeps alpha1 (constant in-plane CTE)."}
      },
      "cteZ": {
        "type": "bilinear",
        "a1": {"v": 25, "u": "ppm/°C", "c": "Estimated", "n": "Not published by MGC; HL832NS older reference value assumed."},
        "a2": {"v": 100, "u": "ppm/°C", "c": "Estimated", "n": "Not published; assumed."},
        "TgTMA": {"v": 200, "u": "°C", "c": "Datasheet", "s": ["R34"]},
        "delta": {"v": 3, "u": "°C", "c": "Estimated"}
      },
      "notes": "Halogen-free BT laminate for CSP, BGA and flip chip; higher CTE than the NS family."
    },
    {
      "id": "hl832ns_lc", "name": "MGC HL832NS type LC", "grade": "BT laminate, low-CTE glass", "category": "core", "family": "core",
      "elastic": {
        "type": "ortho",
        "Ex": {"v": 30, "u": "GPa", "c": "Datasheet", "s": ["R34"], "n": "Young's modulus (equal to the flexural modulus in the source)."},
        "Ey": {"v": 30, "u": "GPa", "c": "Datasheet", "s": ["R34"], "n": "Taken equal to Ex."},
        "Ez": {"v": 12, "u": "GPa", "c": "Estimated", "n": "Not published; typical laminate ratio as for MCL-E-795G."},
        "Gxy": {"v": 8, "u": "GPa", "c": "Estimated"},
        "Gxz": {"v": 5, "u": "GPa", "c": "Estimated"},
        "Gyz": {"v": 5, "u": "GPa", "c": "Estimated"},
        "nuxy": {"v": 0.18, "u": "-", "c": "Datasheet", "s": ["R34"], "n": "In-plane value assumed; the source does not state the plane."},
        "nuxz": {"v": 0.3, "u": "-", "c": "Estimated"},
        "nuyz": {"v": 0.3, "u": "-", "c": "Estimated"},
        "rubberyRatio": {"v": 0.3, "u": "-", "c": "Estimated", "n": "Not published; MCL-E-795G value assumed."},
        "TgDMA": {"v": 255, "u": "°C", "c": "Datasheet", "s": ["R34"]},
        "w": {"v": 8, "u": "°C", "c": "Estimated"}
      },
      "cteXY": {
        "type": "const",
        "a": {"v": 7, "u": "ppm/°C", "c": "Datasheet", "s": ["R34"], "n": "alpha1. Above Tg (TMA 230 degC) the source gives 3 ppm/degC; the model keeps alpha1 (constant in-plane CTE)."}
      },
      "cteZ": {
        "type": "bilinear",
        "a1": {"v": 25, "u": "ppm/°C", "c": "Estimated", "n": "Not published by MGC; HL832NS older reference value assumed."},
        "a2": {"v": 100, "u": "ppm/°C", "c": "Estimated", "n": "Not published; assumed."},
        "TgTMA": {"v": 230, "u": "°C", "c": "Datasheet", "s": ["R34"]},
        "delta": {"v": 3, "u": "°C", "c": "Estimated"}
      },
      "notes": "HL832NS with low-CTE glass cloth."
    },
    {
      "id": "hl832nsr", "name": "MGC HL832NSR", "grade": "BT laminate, low CTE, low shrinkage", "category": "core", "family": "core",
      "elastic": {
        "type": "ortho",
        "Ex": {"v": 30, "u": "GPa", "c": "Datasheet", "s": ["R34"], "n": "Young's modulus (equal to the flexural modulus in the source)."},
        "Ey": {"v": 30, "u": "GPa", "c": "Datasheet", "s": ["R34"], "n": "Taken equal to Ex."},
        "Ez": {"v": 12, "u": "GPa", "c": "Estimated", "n": "Not published; typical laminate ratio as for MCL-E-795G."},
        "Gxy": {"v": 8, "u": "GPa", "c": "Estimated"},
        "Gxz": {"v": 5, "u": "GPa", "c": "Estimated"},
        "Gyz": {"v": 5, "u": "GPa", "c": "Estimated"},
        "nuxy": {"v": 0.18, "u": "-", "c": "Datasheet", "s": ["R34"], "n": "In-plane value assumed; the source does not state the plane."},
        "nuxz": {"v": 0.3, "u": "-", "c": "Estimated"},
        "nuyz": {"v": 0.3, "u": "-", "c": "Estimated"},
        "rubberyRatio": {"v": 0.3, "u": "-", "c": "Estimated", "n": "Not published; MCL-E-795G value assumed."},
        "TgDMA": {"v": 230, "u": "°C", "c": "Datasheet", "s": ["R34"]},
        "w": {"v": 8, "u": "°C", "c": "Estimated"}
      },
