Repository: ProtonNeutronElectron69/Packaging-TM-modeling-tool

# FCBGA Thermomechanical Screening Tool

A self-contained, single-file browser application (also packaged as a Windows desktop app for large runs) that performs approximate 3D finite-element thermomechanical stress and warpage analysis of flip chip ball grid array (FCBGA) packages: SAC solder flip chip bonded silicon dies on a multilayer organic build-up substrate with a glass-fiber core, capillary underfill, and an optional hat lid or stiffener ring. Besides monolithic dies, the substrate can carry stacked modules (Foveros-S or CoWoS-R style): a Si base die or interposer, or an organic RDL interposer, with one layer of chiplets on die-to-die microbumps, wafer underfill and wafer mold.

File: src/materials-db.json (part 3 of 4)
{
      "cteXY": {
        "type": "const",
        "a": {"v": 8, "u": "ppm/°C", "c": "Datasheet", "s": ["R34"], "n": "alpha1. Above Tg (TMA 210 degC) the source gives 3 ppm/degC; the model keeps alpha1 (constant in-plane CTE)."}
      },
      "cteZ": {
        "type": "bilinear",
        "a1": {"v": 25, "u": "ppm/°C", "c": "Estimated", "n": "Not published by MGC; HL832NS older reference value assumed."},
        "a2": {"v": 100, "u": "ppm/°C", "c": "Estimated", "n": "Not published; assumed."},
        "TgTMA": {"v": 210, "u": "°C", "c": "Datasheet", "s": ["R34"]},
        "delta": {"v": 3, "u": "°C", "c": "Estimated"}
      },
      "notes": "Low-shrinkage BT laminate, also used in coreless builds."
    },
    {
      "id": "hl832nsr_lca", "name": "MGC HL832NSR type LCA", "grade": "BT laminate, ultra-low CTE", "category": "core", "family": "core",
      "elastic": {
        "type": "ortho",
        "Ex": {"v": 33, "u": "GPa", "c": "Datasheet", "s": ["R34"], "n": "Young's modulus (equal to the flexural modulus in the source)."},
        "Ey": {"v": 33, "u": "GPa", "c": "Datasheet", "s": ["R34"], "n": "Taken equal to Ex."},
        "Ez": {"v": 12, "u": "GPa", "c": "Estimated", "n": "Not published; typical laminate ratio as for MCL-E-795G."},
        "Gxy": {"v": 8, "u": "GPa", "c": "Estimated"},
        "Gxz": {"v": 5, "u": "GPa", "c": "Estimated"},
        "Gyz": {"v": 5, "u": "GPa", "c": "Estimated"},
        "nuxy": {"v": 0.18, "u": "-", "c": "Datasheet", "s": ["R34"], "n": "In-plane value assumed; the source does not state the plane."},
        "nuxz": {"v": 0.3, "u": "-", "c": "Estimated"},
        "nuyz": {"v": 0.3, "u": "-", "c": "Estimated"},
        "rubberyRatio": {"v": 0.3, "u": "-", "c": "Estimated", "n": "Not published; MCL-E-795G value assumed."},
        "TgDMA": {"v": 230, "u": "°C", "c": "Datasheet", "s": ["R34"]},
        "w": {"v": 8, "u": "°C", "c": "Estimated"}
      },
      "cteXY": {
        "type": "const",
        "a": {"v": 4.5, "u": "ppm/°C", "c": "Datasheet", "s": ["R34"], "n": "alpha1. Above Tg (TMA 210 degC) the source gives 2 ppm/degC; the model keeps alpha1 (constant in-plane CTE)."}
      },
      "cteZ": {
        "type": "bilinear",
        "a1": {"v": 25, "u": "ppm/°C", "c": "Estimated", "n": "Not published by MGC; HL832NS older reference value assumed."},
        "a2": {"v": 100, "u": "ppm/°C", "c": "Estimated", "n": "Not published; assumed."},
        "TgTMA": {"v": 210, "u": "°C", "c": "Datasheet", "s": ["R34"]},
        "delta": {"v": 3, "u": "°C", "c": "Estimated"}
      },
      "notes": "Ultra-low-CTE BT laminate."
    },
    {
      "id": "hl832nsf", "name": "MGC HL832NSF", "grade": "BT laminate, high Tg, low CTE", "category": "core", "family": "core",
      "elastic": {
        "type": "ortho",
        "Ex": {"v": 32, "u": "GPa", "c": "Datasheet", "s": ["R34"], "n": "Young's modulus (equal to the flexural modulus in the source)."},
        "Ey": {"v": 32, "u": "GPa", "c": "Datasheet", "s": ["R34"], "n": "Taken equal to Ex."},
        "Ez": {"v": 12, "u": "GPa", "c": "Estimated", "n": "Not published; typical laminate ratio as for MCL-E-795G."},
        "Gxy": {"v": 8, "u": "GPa", "c": "Estimated"},
        "Gxz": {"v": 5, "u": "GPa", "c": "Estimated"},
        "Gyz": {"v": 5, "u": "GPa", "c": "Estimated"},
        "nuxy": {"v": 0.19, "u": "-", "c": "Datasheet", "s": ["R34"], "n": "In-plane value assumed; the source does not state the plane."},
        "nuxz": {"v": 0.3, "u": "-", "c": "Estimated"},
        "nuyz": {"v": 0.3, "u": "-", "c": "Estimated"},
        "rubberyRatio": {"v": 0.3, "u": "-", "c": "Estimated", "n": "Not published; MCL-E-795G value assumed."},
        "TgDMA": {"v": 300, "u": "°C", "c": "Datasheet", "s": ["R34"]},
        "w": {"v": 8, "u": "°C", "c": "Estimated"}
      },
      "cteXY": {
        "type": "const",
        "a": {"v": 5, "u": "ppm/°C", "c": "Datasheet", "s": ["R34"], "n": "alpha1. Above Tg (TMA 270 degC) the source gives 3 ppm/degC; the model keeps alpha1 (constant in-plane CTE)."}
      },
      "cteZ": {
        "type": "bilinear",
        "a1": {"v": 25, "u": "ppm/°C", "c": "Estimated", "n": "Not published by MGC; HL832NS older reference value assumed."},
        "a2": {"v": 100, "u": "ppm/°C", "c": "Estimated", "n": "Not published; assumed."},
        "TgTMA": {"v": 270, "u": "°C", "c": "Datasheet", "s": ["R34"]},
        "delta": {"v": 3, "u": "°C", "c": "Estimated"}
      },
      "notes": "High-Tg BT laminate."
    },
    {
      "id": "hl832nsf_lca", "name": "MGC HL832NSF type LCA", "grade": "BT laminate, high Tg, super-low CTE", "category": "core", "family": "core",
      "elastic": {
        "type": "ortho",
        "Ex": {"v": 34, "u": "GPa", "c": "Datasheet", "s": ["R34"], "n": "Young's modulus (equal to the flexural modulus in the source)."},
        "Ey": {"v": 34, "u": "GPa", "c": "Datasheet", "s": ["R34"], "n": "Taken equal to Ex."},
        "Ez": {"v": 12, "u": "GPa", "c": "Estimated", "n": "Not published; typical laminate ratio as for MCL-E-795G."},
        "Gxy": {"v": 8, "u": "GPa", "c": "Estimated"},
        "Gxz": {"v": 5, "u": "GPa", "c": "Estimated"},
        "Gyz": {"v": 5, "u": "GPa", "c": "Estimated"},
        "nuxy": {"v": 0.18, "u": "-", "c": "Datasheet", "s": ["R34"], "n": "In-plane value assumed; the source does not state the plane."},
        "nuxz": {"v": 0.3, "u": "-", "c": "Estimated"},
        "nuyz": {"v": 0.3, "u": "-", "c": "Estimated"},
        "rubberyRatio": {"v": 0.3, "u": "-", "c": "Estimated", "n": "Not published; MCL-E-795G value assumed."},
        "TgDMA": {"v": 300, "u": "°C", "c": "Datasheet", "s": ["R34"]},
        "w": {"v": 8, "u": "°C", "c": "Estimated"}
      },
      "cteXY": {
        "type": "const",
        "a": {"v": 3, "u": "ppm/°C", "c": "Datasheet", "s": ["R34"], "n": "alpha1. Above Tg (TMA 270 degC) the source gives 2 ppm/degC; the model keeps alpha1 (constant in-plane CTE)."}
      },
      "cteZ": {
        "type": "bilinear",
        "a1": {"v": 25, "u": "ppm/°C", "c": "Estimated", "n": "Not published by MGC; HL832NS older reference value assumed."},
        "a2": {"v": 100, "u": "ppm/°C", "c": "Estimated", "n": "Not published; assumed."},
        "TgTMA": {"v": 270, "u": "°C", "c": "Datasheet", "s": ["R34"]},
        "delta": {"v": 3, "u": "°C", "c": "Estimated"}
      },
      "notes": "High-Tg, super-low-CTE BT laminate, mainly for flip chip packages."
    },
    {
      "id": "hl832nsa_lca", "name": "MGC HL832NSA type LCA", "grade": "BT laminate, very high Tg, near-zero CTE", "category": "core", "family": "core",
      "elastic": {
        "type": "ortho",
        "Ex": {"v": 31, "u": "GPa", "c": "Datasheet", "s": ["R34"], "n": "Young's modulus (equal to the flexural modulus in the source)."},
        "Ey": {"v": 31, "u": "GPa", "c": "Datasheet", "s": ["R34"], "n": "Taken equal to Ex."},
        "Ez": {"v": 12, "u": "GPa", "c": "Estimated", "n": "Not published; typical laminate ratio as for MCL-E-795G."},
        "Gxy": {"v": 8, "u": "GPa", "c": "Estimated"},
        "Gxz": {"v": 5, "u": "GPa", "c": "Estimated"},
        "Gyz": {"v": 5, "u": "GPa", "c": "Estimated"},
        "nuxy": {"v": 0.15, "u": "-", "c": "Datasheet", "s": ["R34"], "n": "In-plane value assumed; the source does not state the plane."},
        "nuxz": {"v": 0.3, "u": "-", "c": "Estimated"},
        "nuyz": {"v": 0.3, "u": "-", "c": "Estimated"},
        "rubberyRatio": {"v": 0.3, "u": "-", "c": "Estimated", "n": "Not published; MCL-E-795G value assumed."},
        "TgDMA": {"v": 350, "u": "°C", "c": "Datasheet", "s": ["R34"], "n": ">350 degC in the source."},
        "w": {"v": 8, "u": "°C", "c": "Estimated"}
      },
      "cteXY": {
        "type": "const",
        "a": {"v": 1, "u": "ppm/°C", "c": "Datasheet", "s": ["R34"], "n": "alpha1. Above Tg (TMA 270 degC) the source gives 0.5 ppm/degC; the model keeps alpha1 (constant in-plane CTE)."}
      },
      "cteZ": {
        "type": "bilinear",
        "a1": {"v": 25, "u": "ppm/°C", "c": "Estimated", "n": "Not published by MGC; HL832NS older reference value assumed."},
        "a2": {"v": 100, "u": "ppm/°C", "c": "Estimated", "n": "Not published; assumed."},
        "TgTMA": {"v": 270, "u": "°C", "c": "Datasheet", "s": ["R34"]},
        "delta": {"v": 3, "u": "°C", "c": "Estimated"}
      },
      "notes": "Latest low-CTE, high-Tg BT laminate (CTE x,y 1 ppm/degC)."
    },
    {
      "id": "hl972lf_ld", "name": "MGC HL972LF type LD", "grade": "Low-Dk laminate for packages", "category": "core", "family": "core",
      "elastic": {
        "type": "ortho",
        "Ex": {"v": 25, "u": "GPa", "c": "Datasheet", "s": ["R34"], "n": "Young's modulus (equal to the flexural modulus in the source)."},
        "Ey": {"v": 25, "u": "GPa", "c": "Datasheet", "s": ["R34"], "n": "Taken equal to Ex."},
        "Ez": {"v": 12, "u": "GPa", "c": "Estimated", "n": "Not published; typical laminate ratio as for MCL-E-795G."},
        "Gxy": {"v": 8, "u": "GPa", "c": "Estimated"},
        "Gxz": {"v": 5, "u": "GPa", "c": "Estimated"},
        "Gyz": {"v": 5, "u": "GPa", "c": "Estimated"},
        "nuxy": {"v": 0.2, "u": "-", "c": "Datasheet", "s": ["R34"], "n": "In-plane value assumed; the source does not state the plane."},
        "nuxz": {"v": 0.3, "u": "-", "c": "Estimated"},
        "nuyz": {"v": 0.3, "u": "-", "c": "Estimated"},
        "rubberyRatio": {"v": 0.3, "u": "-", "c": "Estimated", "n": "Not published; MCL-E-795G value assumed."},
        "TgDMA": {"v": 270, "u": "°C", "c": "Datasheet", "s": ["R34"]},
        "w": {"v": 8, "u": "°C", "c": "Estimated"}
      },
      "cteXY": {
        "type": "const",
        "a": {"v": 10, "u": "ppm/°C", "c": "Datasheet", "s": ["R34"], "n": "alpha1. Above Tg (TMA 240 degC) the source gives 4 ppm/degC; the model keeps alpha1 (constant in-plane CTE)."}
      },
      "cteZ": {
        "type": "bilinear",
        "a1": {"v": 25, "u": "ppm/°C", "c": "Estimated", "n": "Not published by MGC; HL832NS older reference value assumed."},
        "a2": {"v": 100, "u": "ppm/°C", "c": "Estimated", "n": "Not published; assumed."},
        "TgTMA": {"v": 240, "u": "°C", "c": "Datasheet", "s": ["R34"]},
        "delta": {"v": 3, "u": "°C", "c": "Estimated"}
      },
      "notes": "Low-dielectric-constant package laminate."
    },
    {
      "id": "hl972lfg", "name": "MGC HL972LFG", "grade": "Low-Dk laminate for packages", "category": "core", "family": "core",
      "elastic": {
        "type": "ortho",
        "Ex": {"v": 23, "u": "GPa", "c": "Datasheet", "s": ["R34"], "n": "Young's modulus (equal to the flexural modulus in the source)."},
        "Ey": {"v": 23, "u": "GPa", "c": "Datasheet", "s": ["R34"], "n": "Taken equal to Ex."},
        "Ez": {"v": 12, "u": "GPa", "c": "Estimated", "n": "Not published; typical laminate ratio as for MCL-E-795G."},
        "Gxy": {"v": 8, "u": "GPa", "c": "Estimated"},
        "Gxz": {"v": 5, "u": "GPa", "c": "Estimated"},
        "Gyz": {"v": 5, "u": "GPa", "c": "Estimated"},
        "nuxy": {"v": 0.15, "u": "-", "c": "Estimated"},
        "nuxz": {"v": 0.3, "u": "-", "c": "Estimated"},
        "nuyz": {"v": 0.3, "u": "-", "c": "Estimated"},
        "rubberyRatio": {"v": 0.3, "u": "-", "c": "Estimated", "n": "Not published; MCL-E-795G value assumed."},
        "TgDMA": {"v": 215, "u": "°C", "c": "Datasheet", "s": ["R34"]},
        "w": {"v": 8, "u": "°C", "c": "Estimated"}
      },
      "cteXY": {
        "type": "const",
        "a": {"v": 11, "u": "ppm/°C", "c": "Datasheet", "s": ["R34"], "n": "alpha1. Above Tg (TMA 200 degC) the source gives 4 ppm/degC; the model keeps alpha1 (constant in-plane CTE)."}
      },
      "cteZ": {
        "type": "bilinear",
        "a1": {"v": 25, "u": "ppm/°C", "c": "Estimated", "n": "Not published by MGC; HL832NS older reference value assumed."},
        "a2": {"v": 100, "u": "ppm/°C", "c": "Estimated", "n": "Not published; assumed."},
        "TgTMA": {"v": 200, "u": "°C", "c": "Datasheet", "s": ["R34"]},
        "delta": {"v": 3, "u": "°C", "c": "Estimated"}
      },
      "notes": "Low-dielectric-constant package laminate; Poisson ratio not published."
    },
    {
      "id": "hl972lfg_ld", "name": "MGC HL972LFG type LD", "grade": "Low-Dk laminate for packages", "category": "core", "family": "core",
      "elastic": {
        "type": "ortho",
        "Ex": {"v": 21, "u": "GPa", "c": "Datasheet", "s": ["R34"], "n": "Young's modulus (equal to the flexural modulus in the source)."},
        "Ey": {"v": 21, "u": "GPa", "c": "Datasheet", "s": ["R34"], "n": "Taken equal to Ex."},
        "Ez": {"v": 12, "u": "GPa", "c": "Estimated", "n": "Not published; typical laminate ratio as for MCL-E-795G."},
        "Gxy": {"v": 8, "u": "GPa", "c": "Estimated"},
        "Gxz": {"v": 5, "u": "GPa", "c": "Estimated"},
        "Gyz": {"v": 5, "u": "GPa", "c": "Estimated"},
        "nuxy": {"v": 0.15, "u": "-", "c": "Estimated"},
        "nuxz": {"v": 0.3, "u": "-", "c": "Estimated"},
        "nuyz": {"v": 0.3, "u": "-", "c": "Estimated"},
        "rubberyRatio": {"v": 0.3, "u": "-", "c": "Estimated", "n": "Not published; MCL-E-795G value assumed."},
        "TgDMA": {"v": 215, "u": "°C", "c": "Datasheet", "s": ["R34"]},
        "w": {"v": 8, "u": "°C", "c": "Estimated"}
      },
      "cteXY": {
        "type": "const",
        "a": {"v": 10, "u": "ppm/°C", "c": "Datasheet", "s": ["R34"], "n": "alpha1. Above Tg (TMA 200 degC) the source gives 4 ppm/degC; the model keeps alpha1 (constant in-plane CTE)."}
      },
      "cteZ": {
        "type": "bilinear",
        "a1": {"v": 25, "u": "ppm/°C", "c": "Estimated", "n": "Not published by MGC; HL832NS older reference value assumed."},
        "a2": {"v": 100, "u": "ppm/°C", "c": "Estimated", "n": "Not published; assumed."},
        "TgTMA": {"v": 200, "u": "°C", "c": "Datasheet", "s": ["R34"]},
        "delta": {"v": 3, "u": "°C", "c": "Estimated"}
      },
      "notes": "Low-dielectric-constant package laminate; Poisson ratio not published."
    },
    {
      "id": "si10u", "name": "Shengyi SI10U", "grade": "IC substrate laminate", "category": "core", "family": "core",
      "elastic": {
        "type": "ortho",
        "Ex": {"v": 30, "u": "GPa", "c": "Handbook", "s": ["R63"], "n": "Flexural modulus (0.8 mm), used as in-plane modulus (approximation)."},
        "Ey": {"v": 30, "u": "GPa", "c": "Handbook", "s": ["R63"], "n": "Taken equal to Ex."},
        "Ez": {"v": 12, "u": "GPa", "c": "Estimated", "n": "Not published; typical laminate ratio as for MCL-E-795G."},
        "Gxy": {"v": 8, "u": "GPa", "c": "Estimated"},
        "Gxz": {"v": 5, "u": "GPa", "c": "Estimated"},
        "Gyz": {"v": 5, "u": "GPa", "c": "Estimated"},
        "nuxy": {"v": 0.15, "u": "-", "c": "Estimated"},
        "nuxz": {"v": 0.3, "u": "-", "c": "Estimated"},
        "nuyz": {"v": 0.3, "u": "-", "c": "Estimated"},
        "rubberyRatio": {"v": 0.3, "u": "-", "c": "Estimated", "n": "Not published; MCL-E-795G value assumed."},
        "TgDMA": {"v": 270, "u": "°C", "c": "Handbook", "s": ["R63"]},
        "w": {"v": 8, "u": "°C", "c": "Estimated"}
      },
      "cteXY": {
        "type": "const",
        "a": {"v": 10, "u": "ppm/°C", "c": "Handbook", "s": ["R63"], "n": "Below Tg, 0.1 mm laminate."}
      },
      "cteZ": {
        "type": "bilinear",
        "a1": {"v": 12.5, "u": "ppm/°C", "c": "Estimated", "n": "Not published; MCL-E-795G value assumed."},
        "a2": {"v": 85, "u": "ppm/°C", "c": "Estimated", "n": "Not published; MCL-E-795G value assumed."},
        "TgTMA": {"v": 250, "u": "°C", "c": "Estimated", "n": "Not published; assumed 20 degC below Tg (DMA)."},
        "delta": {"v": 3, "u": "°C", "c": "Estimated"}
      },
      "notes": "Values from a third-party reproduction of the manufacturer's table (Handbook); z-axis CTE not published."
    },
    {
      "id": "si10u_lc", "name": "Shengyi SI10U LC", "grade": "IC substrate laminate, low CTE", "category": "core", "family": "core",
      "elastic": {
        "type": "ortho",
        "Ex": {"v": 32, "u": "GPa", "c": "Handbook", "s": ["R63"], "n": "Flexural modulus (0.8 mm), used as in-plane modulus (approximation)."},
        "Ey": {"v": 32, "u": "GPa", "c": "Handbook", "s": ["R63"], "n": "Taken equal to Ex."},
        "Ez": {"v": 12, "u": "GPa", "c": "Estimated", "n": "Not published; typical laminate ratio as for MCL-E-795G."},
        "Gxy": {"v": 8, "u": "GPa", "c": "Estimated"},
        "Gxz": {"v": 5, "u": "GPa", "c": "Estimated"},
        "Gyz": {"v": 5, "u": "GPa", "c": "Estimated"},
        "nuxy": {"v": 0.15, "u": "-", "c": "Estimated"},
        "nuxz": {"v": 0.3, "u": "-", "c": "Estimated"},
        "nuyz": {"v": 0.3, "u": "-", "c": "Estimated"},
        "rubberyRatio": {"v": 0.3, "u": "-", "c": "Estimated", "n": "Not published; MCL-E-795G value assumed."},
        "TgDMA": {"v": 270, "u": "°C", "c": "Handbook", "s": ["R63"]},
        "w": {"v": 8, "u": "°C", "c": "Estimated"}
      },
      "cteXY": {
        "type": "const",
        "a": {"v": 7, "u": "ppm/°C", "c": "Handbook", "s": ["R63"], "n": "Below Tg, 0.1 mm laminate."}
      },
      "cteZ": {
        "type": "bilinear",
        "a1": {"v": 12.5, "u": "ppm/°C", "c": "Estimated", "n": "Not published; MCL-E-795G value assumed."},
        "a2": {"v": 85, "u": "ppm/°C", "c": "Estimated", "n": "Not published; MCL-E-795G value assumed."},
        "TgTMA": {"v": 250, "u": "°C", "c": "Estimated", "n": "Not published; assumed 20 degC below Tg (DMA)."},
        "delta": {"v": 3, "u": "°C", "c": "Estimated"}
      },
      "notes": "Values from a third-party reproduction of the manufacturer's table (Handbook); z-axis CTE not published."
    },
    {
      "id": "psr4000", "name": "PSR-4000 AUS703", "grade": "Taiyo, FC package grade", "category": "resist",
      "elastic": {
        "type": "iso",
        "E": {"type": "sigmoid", "Eg": {"v": 3.0, "u": "GPa", "c": "Estimated", "n": "Published packaging inputs place solder resist moduli around 2 to 4 GPa."}, "Er": {"v": 0.1, "u": "GPa", "c": "Estimated"}, "TgDMA": {"v": 105, "u": "°C", "c": "Estimated", "n": "Only the TMA Tg is published; the TMA value is used as the modulus transition."}, "w": {"v": 8, "u": "°C", "c": "Estimated"}},
        "nu": {"v": 0.3, "u": "-", "c": "Estimated"}
      },
      "cte": {
        "type": "bilinear",
        "a1": {"v": 55, "u": "ppm/°C", "c": "Datasheet", "s": ["R4"]},
        "a2": {"v": 140, "u": "ppm/°C", "c": "Datasheet", "s": ["R4"]},
        "TgTMA": {"v": 105, "u": "°C", "c": "Datasheet", "s": ["R4"]},
        "delta": {"v": 3, "u": "°C", "c": "Estimated"}
      },
      "cure": {"v": 142, "u": "°C", "c": "Datasheet", "s": ["R4"], "r": [135, 149], "n": "135 to 149 degC for 45 to 60 min, after UV exposure."}
    },
    {
      "id": "psr4000_aus320", "name": "PSR-4000 AUS320", "grade": "Taiyo, liquid photoimageable", "category": "resist",
      "elastic": {
        "type": "iso",
        "E": {"type": "sigmoid", "Eg": {"v": 3.0, "u": "GPa", "c": "Estimated", "n": "Not published; published packaging inputs place solder resist moduli around 2 to 4 GPa (Taiyo AUS5 lists 3.5 GPa)."}, "Er": {"v": 0.1, "u": "GPa", "c": "Estimated"}, "TgDMA": {"v": 114, "u": "°C", "c": "Estimated", "s": ["R35"], "n": "Only the TMA Tg is published; used for the modulus transition."}, "w": {"v": 8, "u": "°C", "c": "Estimated"}},
        "nu": {"v": 0.3, "u": "-", "c": "Estimated"}
      },
      "cte": {
        "type": "bilinear",
        "a1": {"v": 60, "u": "ppm/°C", "c": "Datasheet", "s": ["R35"]},
        "a2": {"v": 130, "u": "ppm/°C", "c": "Datasheet", "s": ["R35"]},
        "TgTMA": {"v": 114, "u": "°C", "c": "Datasheet", "s": ["R35"]},
        "delta": {"v": 3, "u": "°C", "c": "Estimated"}
      }
    },
    {
      "id": "psr4000_aus308", "name": "PSR-4000 AUS308", "grade": "Taiyo, liquid photoimageable (package substrate)", "category": "resist",
      "elastic": {
        "type": "iso",
        "E": {"type": "sigmoid", "Eg": {"v": 3.0, "u": "GPa", "c": "Estimated", "n": "Not published; published packaging inputs place liquid solder resist moduli around 2 to 4 GPa."}, "Er": {"v": 0.1, "u": "GPa", "c": "Estimated"}, "TgDMA": {"v": 100, "u": "°C", "c": "Estimated", "s": ["R56"], "n": "Only the TMA Tg is published; used for the modulus transition."}, "w": {"v": 8, "u": "°C", "c": "Estimated"}},
        "nu": {"v": 0.3, "u": "-", "c": "Estimated"}
      },
      "cte": {
        "type": "bilinear",
        "a1": {"v": 60, "u": "ppm/°C", "c": "Datasheet", "s": ["R56"]},
        "a2": {"v": 130, "u": "ppm/°C", "c": "Datasheet", "s": ["R56"]},
        "TgTMA": {"v": 100, "u": "°C", "c": "Datasheet", "s": ["R56"]},
        "delta": {"v": 3, "u": "°C", "c": "Estimated"}
      },
      "cure": {"v": 150, "u": "°C", "c": "Datasheet", "s": ["R56"], "n": "Post cure 60 min at 150 degC."},
      "notes": "Older liquid package resist; modulus not published."
    },
    {
      "id": "aus_az1", "name": "Taiyo AUS AZ1", "grade": "Liquid solder resist for FC-xGA", "category": "resist",
      "elastic": {
        "type": "iso",
        "E": {"type": "sigmoid", "Eg": {"v": 3.75, "u": "GPa", "c": "Datasheet", "s": ["R57"], "r": [3.5, 4.0]}, "Er": {"v": 0.124, "u": "GPa", "c": "Estimated", "n": "Not published; assumed about 3 % of the glassy modulus, as for PSR-4000 AUS703."}, "TgDMA": {"v": 155, "u": "°C", "c": "Estimated", "s": ["R57"], "n": "Only the TMA Tg is published; used for the modulus transition."}, "w": {"v": 8, "u": "°C", "c": "Estimated"}},
        "nu": {"v": 0.3, "u": "-", "c": "Estimated"}
      },
      "cte": {
        "type": "bilinear",
        "a1": {"v": 37.5, "u": "ppm/°C", "c": "Datasheet", "s": ["R57"], "r": [35, 40]},
        "a2": {"v": 90, "u": "ppm/°C", "c": "Estimated", "n": "Not published; assumed 2.4 x alpha1 (liquid resists in this database: 2.2 to 2.5 x)."},
        "TgTMA": {"v": 155, "u": "°C", "c": "Datasheet", "s": ["R57"], "r": [150, 160]},
        "delta": {"v": 3, "u": "°C", "c": "Estimated"}
      },
      "notes": "High-Tg liquid resist for flip chip BGA substrates; only alpha1, Tg and modulus are published."
    },
    {
      "id": "aus_sr3", "name": "Taiyo PSR-800 AUS SR3", "grade": "Dry film, high modulus, low CTE (FC-CSP, memory)", "category": "resist",
      "elastic": {
        "type": "iso",
        "E": {"type": "sigmoid", "Eg": {"v": 9.0, "u": "GPa", "c": "Datasheet", "s": ["R57"], "r": [8.5, 10.0], "n": "9.0 to 10.0 GPa (2015 sheet); 8.5 to 9.5 GPa (2023 guide)."}, "Er": {"v": 0.72, "u": "GPa", "c": "Estimated", "n": "Not published; 0.08 x E_g assumed as for highly filled ABF films."}, "TgDMA": {"v": 155, "u": "°C", "c": "Estimated", "s": ["R57"], "n": "Only the TMA Tg is published; used for the modulus transition."}, "w": {"v": 8, "u": "°C", "c": "Estimated"}},
        "nu": {"v": 0.3, "u": "-", "c": "Estimated"}
      },
      "cte": {
        "type": "bilinear",
        "a1": {"v": 17.5, "u": "ppm/°C", "c": "Datasheet", "s": ["R57"], "r": [15, 20]},
        "a2": {"v": 75, "u": "ppm/°C", "c": "Datasheet", "s": ["R57"], "r": [70, 80]},
        "TgTMA": {"v": 155, "u": "°C", "c": "Datasheet", "s": ["R57"], "r": [150, 160]},
        "delta": {"v": 3, "u": "°C", "c": "Estimated"}
      },
      "cure": {"v": 170, "u": "°C", "c": "Datasheet", "s": ["R57"], "n": "170 degC for 60 min."},
      "notes": "Highly filled dry-film resist; its modulus and CTE are close to a build-up film, which reduces the stiffness asymmetry of the outer layers."
    },
    {
      "id": "sr7300", "name": "Resonac SR7300 / SR-F", "grade": "Photosensitive solder resist for package substrates (liquid or film)", "category": "resist",
      "elastic": {
        "type": "iso",
        "E": {"type": "sigmoid", "Eg": {"v": 5.0, "u": "GPa", "c": "Datasheet", "s": ["R58"], "n": "DMA at 23 degC."}, "Er": {"v": 0.165, "u": "GPa", "c": "Estimated", "n": "Not published; assumed about 3 % of the glassy modulus, as for PSR-4000 AUS703."}, "TgDMA": {"v": 135, "u": "°C", "c": "Estimated", "s": ["R58"], "n": "Only the TMA Tg is published; used for the modulus transition."}, "w": {"v": 8, "u": "°C", "c": "Estimated"}},
        "nu": {"v": 0.3, "u": "-", "c": "Estimated"}
      },
      "cte": {
        "type": "bilinear",
        "a1": {"v": 38, "u": "ppm/°C", "c": "Datasheet", "s": ["R58"]},
        "a2": {"v": 91, "u": "ppm/°C", "c": "Estimated", "n": "Not published; assumed 2.4 x alpha1 (liquid resists in this database: 2.2 to 2.5 x)."},
        "TgTMA": {"v": 135, "u": "°C", "c": "Datasheet", "s": ["R58"], "r": [130, 140]},
        "delta": {"v": 3, "u": "°C", "c": "Estimated"}
      },
      "notes": "Flip chip substrate resist; only alpha1, Tg and modulus are published."
    },
    {
      "id": "resist_typical", "name": "Typical package solder resist", "grade": "Generic liquid photoimageable epoxy-acrylate resist", "category": "resist",
      "elastic": {
        "type": "iso",
        "E": {"type": "sigmoid", "Eg": {"v": 3.5, "u": "GPa", "c": "Handbook", "s": ["R4", "R57", "R58"], "r": [2.0, 5.0], "n": "Liquid package resists; highly filled dry films reach 9 GPa (AUS SR3)."}, "Er": {"v": 0.1, "u": "GPa", "c": "Handbook", "r": [0.05, 0.3], "n": "Rubbery modulus; no measured value found, so this is a representative estimate. Strongly affects reflow-temperature results."}, "TgDMA": {"v": 120, "u": "°C", "c": "Handbook", "s": ["R4", "R35", "R57", "R58"], "r": [100, 160]}, "w": {"v": 8, "u": "°C", "c": "Estimated"}},
        "nu": {"v": 0.3, "u": "-", "c": "Estimated"}
      },
      "cte": {
        "type": "bilinear",
        "a1": {"v": 50, "u": "ppm/°C", "c": "Handbook", "s": ["R4", "R35", "R56", "R58"], "r": [35, 60]},
        "a2": {"v": 130, "u": "ppm/°C", "c": "Handbook", "s": ["R4", "R35", "R56"], "r": [120, 140]},
        "TgTMA": {"v": 120, "u": "°C", "c": "Handbook", "s": ["R4", "R35", "R57", "R58"], "r": [100, 160]},
        "delta": {"v": 3, "u": "°C", "c": "Estimated"}
      },
      "cure": {"v": 150, "u": "°C", "c": "Handbook", "s": ["R4", "R56"], "r": [135, 170]},
      "notes": "Representative values drawn from the bundled solder resist data. Use for trend studies; replace with your product's data for decisions."
    },
    {
      "id": "uf9000ae", "name": "ECCOBOND UF 9000AE", "grade": "Henkel LOCTITE, large-die FCBGA capillary underfill", "category": "underfill",
      "elastic": {
        "type": "iso",
        "E": {"type": "sigmoid", "Eg": {"v": 13.5, "u": "GPa", "c": "Datasheet", "s": ["R5"], "n": "Storage modulus at 25 degC."}, "Er": {"v": 0.136, "u": "GPa", "c": "Datasheet", "s": ["R5"], "n": "Storage modulus at 250 degC."}, "TgDMA": {"v": 111, "u": "°C", "c": "Datasheet", "s": ["R5"]}, "w": {"v": 8, "u": "°C", "c": "Estimated"}},
        "nu": {"v": 0.3, "u": "-", "c": "Estimated"}
      },
      "cte": {
        "type": "bilinear",
        "a1": {"v": 23, "u": "ppm/°C", "c": "Datasheet", "s": ["R5"]},
        "a2": {"v": 85, "u": "ppm/°C", "c": "Datasheet", "s": ["R5"]},
        "TgTMA": {"v": 112, "u": "°C", "c": "Datasheet", "s": ["R5"]},
        "delta": {"v": 3, "u": "°C", "c": "Estimated"}
      },
      "cure": {"v": 165, "u": "°C", "c": "Datasheet", "s": ["R5"], "n": "Recommended 100 degC for 90 min, then 165 degC for 2 h."}
    },
    {
      "id": "uf8830s", "name": "ECCOBOND UF 8830S", "grade": "Henkel LOCTITE, flip chip capillary underfill (MSL 2a/3)", "category": "underfill",
      "elastic": {
        "type": "iso",
        "E": {"type": "sigmoid", "Eg": {"v": 11.5, "u": "GPa", "c": "Datasheet", "s": ["R26"], "n": "DMA storage modulus at 25 degC."}, "Er": {"v": 0.23, "u": "GPa", "c": "Estimated", "n": "Rubbery modulus not published; assumed 2 % of the glassy modulus (UF 9000AE measures 1 %; filled epoxies range about 1 to 5 %). Strongly affects reflow-temperature results; replace with DMA data."}, "TgDMA": {"v": 126.5, "u": "°C", "c": "Datasheet", "s": ["R26"]}, "w": {"v": 8, "u": "°C", "c": "Estimated"}},
        "nu": {"v": 0.3, "u": "-", "c": "Estimated"}
      },
      "cte": {
        "type": "bilinear",
        "a1": {"v": 25, "u": "ppm/°C", "c": "Datasheet", "s": ["R26"]},
        "a2": {"v": 100, "u": "ppm/°C", "c": "Datasheet", "s": ["R26"]},
        "TgTMA": {"v": 118, "u": "°C", "c": "Datasheet", "s": ["R26"]},
        "delta": {"v": 3, "u": "°C", "c": "Estimated"}
      },
      "cure": {"v": 150, "u": "°C", "c": "Datasheet", "s": ["R26"], "n": "30 min ramp to 150 degC, then 2 h at 150 degC."},
      "notes": "Henkel flip chip underfill, a lower-Tg relative of UF 9000AE."
    },
    {
      "id": "fp4549", "name": "ECCOBOND FP4549", "grade": "Henkel LOCTITE, high-purity flip chip underfill", "category": "underfill",
      "elastic": {
        "type": "iso",
        "E": {"type": "sigmoid", "Eg": {"v": 5.6, "u": "GPa", "c": "Datasheet", "s": ["R27"], "n": "Flexural modulus (5600 N/mm2), used as the glassy modulus."}, "Er": {"v": 0.11, "u": "GPa", "c": "Estimated", "n": "Rubbery modulus not published; assumed 2 % of the glassy modulus (UF 9000AE measures 1 %; filled epoxies range about 1 to 5 %). Strongly affects reflow-temperature results; replace with DMA data."}, "TgDMA": {"v": 140, "u": "°C", "c": "Estimated", "s": ["R27"], "n": "Only one Tg is published; used for the modulus transition as well."}, "w": {"v": 8, "u": "°C", "c": "Estimated"}},
        "nu": {"v": 0.3, "u": "-", "c": "Estimated"}
      },
      "cte": {
        "type": "bilinear",
        "a1": {"v": 45, "u": "ppm/°C", "c": "Datasheet", "s": ["R27"]},
        "a2": {"v": 143, "u": "ppm/°C", "c": "Datasheet", "s": ["R27"]},
        "TgTMA": {"v": 140, "u": "°C", "c": "Datasheet", "s": ["R27"]},
        "delta": {"v": 3, "u": "°C", "c": "Estimated"}
      },
      "cure": {"v": 165, "u": "°C", "c": "Datasheet", "s": ["R27"], "n": "30 min at 165 degC."},
      "notes": "Lower filler loading (higher CTE, lower modulus) than FCBGA-class underfills; typical of small-die flip chip and CSP."
    },
    {
      "id": "fp4530", "name": "ECCOBOND FP4530", "grade": "Henkel LOCTITE, snap-cure flip chip underfill", "category": "underfill",
      "elastic": {
        "type": "iso",
        "E": {"type": "sigmoid", "Eg": {"v": 5.6, "u": "GPa", "c": "Datasheet", "s": ["R28"], "n": "Flexural modulus (5600 N/mm2), used as the glassy modulus."}, "Er": {"v": 0.11, "u": "GPa", "c": "Estimated", "n": "Rubbery modulus not published; assumed 2 % of the glassy modulus (UF 9000AE measures 1 %; filled epoxies range about 1 to 5 %). Strongly affects reflow-temperature results; replace with DMA data."}, "TgDMA": {"v": 145, "u": "°C", "c": "Estimated", "s": ["R28"], "n": "Only one Tg is published; used for the modulus transition as well."}, "w": {"v": 8, "u": "°C", "c": "Estimated"}},
        "nu": {"v": 0.3, "u": "-", "c": "Estimated"}
      },
      "cte": {
        "type": "bilinear",
        "a1": {"v": 46, "u": "ppm/°C", "c": "Datasheet", "s": ["R28"]},
        "a2": {"v": 150, "u": "ppm/°C", "c": "Datasheet", "s": ["R28"]},
        "TgTMA": {"v": 145, "u": "°C", "c": "Datasheet", "s": ["R28"]},
        "delta": {"v": 3, "u": "°C", "c": "Estimated"}
      },
      "cure": {"v": 160, "u": "°C", "c": "Datasheet", "s": ["R28"], "n": "Snap cure, 7 min at 160 degC."},
      "notes": "Snap-cure, lower filler loading; typical of small-die flip chip."
    },
    {
      "id": "u8410_73c", "name": "NAMICS U8410-73C", "grade": "For low-k, Pb-free bumps and tight spaces", "category": "underfill",
      "elastic": {
        "type": "iso",
        "E": {"type": "sigmoid", "Eg": {"v": 11.5, "u": "GPa", "c": "Datasheet", "s": ["R29"]}, "Er": {"v": 0.23, "u": "GPa", "c": "Estimated", "n": "Rubbery modulus not published; assumed 2 % of the glassy modulus (UF 9000AE measures 1 %; filled epoxies range about 1 to 5 %). Strongly affects reflow-temperature results; replace with DMA data."}, "TgDMA": {"v": 88, "u": "°C", "c": "Estimated", "s": ["R29"], "n": "Only one Tg is published; used for the modulus transition as well."}, "w": {"v": 8, "u": "°C", "c": "Estimated"}},
        "nu": {"v": 0.3, "u": "-", "c": "Estimated"}
      },
      "cte": {
        "type": "bilinear",
        "a1": {"v": 31, "u": "ppm/°C", "c": "Datasheet", "s": ["R29"], "n": "CTE below Tg."},
        "a2": {"v": 108, "u": "ppm/°C", "c": "Estimated", "n": "Not published; assumed 3.5 x alpha1 (bundled underfills range 3.2 to 4.0 x)."},
        "TgTMA": {"v": 88, "u": "°C", "c": "Datasheet", "s": ["R29"]},
        "delta": {"v": 3, "u": "°C", "c": "Estimated"}
      },
      "cure": {"v": 150, "u": "°C", "c": "Estimated", "n": "Cure not stated in the source table."},
      "notes": "NAMICS flip chip underfill; only Tg, modulus and alpha1 are published in the product table."
    },
    {
      "id": "u8410_302", "name": "NAMICS U8410-302", "grade": "For low-k, Cu pillar and Pb-free bumps", "category": "underfill",
      "elastic": {
        "type": "iso",
        "E": {"type": "sigmoid", "Eg": {"v": 12, "u": "GPa", "c": "Datasheet", "s": ["R29"]}, "Er": {"v": 0.24, "u": "GPa", "c": "Estimated", "n": "Rubbery modulus not published; assumed 2 % of the glassy modulus (UF 9000AE measures 1 %; filled epoxies range about 1 to 5 %). Strongly affects reflow-temperature results; replace with DMA data."}, "TgDMA": {"v": 95, "u": "°C", "c": "Estimated", "s": ["R29"], "n": "Only one Tg is published; used for the modulus transition as well."}, "w": {"v": 8, "u": "°C", "c": "Estimated"}},
        "nu": {"v": 0.3, "u": "-", "c": "Estimated"}
      },
      "cte": {
        "type": "bilinear",
        "a1": {"v": 22, "u": "ppm/°C", "c": "Datasheet", "s": ["R29"], "n": "CTE below Tg."},
        "a2": {"v": 77, "u": "ppm/°C", "c": "Estimated", "n": "Not published; assumed 3.5 x alpha1 (bundled underfills range 3.2 to 4.0 x)."},
        "TgTMA": {"v": 95, "u": "°C", "c": "Datasheet", "s": ["R29"]},
        "delta": {"v": 3, "u": "°C", "c": "Estimated"}
      },
      "cure": {"v": 150, "u": "°C", "c": "Estimated", "n": "Cure not stated in the source table."},
      "notes": "NAMICS flip chip underfill; only Tg, modulus and alpha1 are published in the product table."
    },
    {
      "id": "u8410_377", "name": "NAMICS U8410-377", "grade": "Low viscosity; for tight spaces", "category": "underfill",
      "elastic": {
        "type": "iso",
        "E": {"type": "sigmoid", "Eg": {"v": 8.6, "u": "GPa", "c": "Datasheet", "s": ["R29"]}, "Er": {"v": 0.17, "u": "GPa", "c": "Estimated", "n": "Rubbery modulus not published; assumed 2 % of the glassy modulus (UF 9000AE measures 1 %; filled epoxies range about 1 to 5 %). Strongly affects reflow-temperature results; replace with DMA data."}, "TgDMA": {"v": 128, "u": "°C", "c": "Estimated", "s": ["R29"], "n": "Only one Tg is published; used for the modulus transition as well."}, "w": {"v": 8, "u": "°C", "c": "Estimated"}},
        "nu": {"v": 0.3, "u": "-", "c": "Estimated"}
      },
      "cte": {
        "type": "bilinear",
        "a1": {"v": 30, "u": "ppm/°C", "c": "Datasheet", "s": ["R29"], "n": "CTE below Tg."},
        "a2": {"v": 105, "u": "ppm/°C", "c": "Estimated", "n": "Not published; assumed 3.5 x alpha1 (bundled underfills range 3.2 to 4.0 x)."},
        "TgTMA": {"v": 128, "u": "°C", "c": "Datasheet", "s": ["R29"]},
        "delta": {"v": 3, "u": "°C", "c": "Estimated"}
      },
      "cure": {"v": 150, "u": "°C", "c": "Estimated", "n": "Cure not stated in the source table."},
      "notes": "NAMICS flip chip underfill; only Tg, modulus and alpha1 are published in the product table."
    },
    {
      "id": "cu21_3240", "name": "ALPHA HiTech CU21-3240", "grade": "MacDermid Alpha, board-level capillary underfill", "category": "underfill",
      "elastic": {
        "type": "iso",
        "E": {"type": "sigmoid", "Eg": {"v": 5.508, "u": "GPa", "c": "Datasheet", "s": ["R30"], "n": "DMA modulus, 0 to 200 degC."}, "Er": {"v": 0.11, "u": "GPa", "c": "Estimated", "n": "Rubbery modulus not published; assumed 2 % of the glassy modulus (UF 9000AE measures 1 %; filled epoxies range about 1 to 5 %). Strongly affects reflow-temperature results; replace with DMA data."}, "TgDMA": {"v": 165, "u": "°C", "c": "Estimated", "s": ["R30"], "n": "Only one Tg is published; used for the modulus transition as well."}, "w": {"v": 8, "u": "°C", "c": "Estimated"}},
        "nu": {"v": 0.3, "u": "-", "c": "Estimated"}
      },
      "cte": {
        "type": "bilinear",
        "a1": {"v": 31, "u": "ppm/°C", "c": "Datasheet", "s": ["R30"], "r": [21, 41], "n": "31 +/- 10 ppm/degC."},
        "a2": {"v": 105, "u": "ppm/°C", "c": "Datasheet", "s": ["R30"], "r": [85, 125], "n": "105 +/- 20 ppm/degC."},
        "TgTMA": {"v": 165, "u": "°C", "c": "Datasheet", "s": ["R30"], "r": [160, 170]},
        "delta": {"v": 3, "u": "°C", "c": "Estimated"}
      },
      "cure": {"v": 150, "u": "°C", "c": "Datasheet", "s": ["R30"], "n": "140 degC >= 30 min, 150 degC >= 10 min or 165 degC >= 5 min."},
      "notes": "Board-level (BGA and CSP to PCB) underfill; included for comparison with flip chip grades."
    },
    {
      "id": "uf_typical", "name": "Typical FCBGA capillary underfill", "grade": "Generic silica-filled epoxy (about 50 to 70 wt% filler)", "category": "underfill",
      "elastic": {
        "type": "iso",
        "E": {"type": "sigmoid", "Eg": {"v": 10, "u": "GPa", "c": "Handbook", "s": ["R5", "R26", "R29"], "r": [5.5, 13.5], "n": "Range of the bundled flip chip underfill data sheets."}, "Er": {"v": 0.15, "u": "GPa", "c": "Handbook", "s": ["R5", "R65"], "r": [0.1, 0.8], "n": "Above-Tg modulus; UF 9000AE measures 0.136 GPa and UF 9000AG 0.4 GPa at 250 degC; a Henkel modelling study spans 0.1 to 0.8 GPa."}, "TgDMA": {"v": 120, "u": "°C", "c": "Handbook", "s": ["R5", "R26", "R29"], "r": [90, 165]}, "w": {"v": 8, "u": "°C", "c": "Estimated"}},
        "nu": {"v": 0.3, "u": "-", "c": "Estimated"}
      },
      "cte": {
        "type": "bilinear",
        "a1": {"v": 28, "u": "ppm/°C", "c": "Handbook", "s": ["R5", "R26", "R29"], "r": [22, 46]},
        "a2": {"v": 100, "u": "ppm/°C", "c": "Handbook", "s": ["R5", "R26", "R27"], "r": [85, 150]},
        "TgTMA": {"v": 115, "u": "°C", "c": "Handbook", "s": ["R5", "R26", "R29"], "r": [88, 165]},
        "delta": {"v": 3, "u": "°C", "c": "Estimated"}
      },
      "cure": {"v": 160, "u": "°C", "c": "Handbook", "s": ["R5", "R26", "R27"], "r": [150, 165]},
      "notes": "Representative values for a large-die FCBGA capillary underfill, drawn from the bundled data sheets. Use for trend studies; replace with your product's data for decisions."
    },
    {
      "id": "uf9000ag", "name": "ECCOBOND UF 9000AG", "grade": "Henkel LOCTITE, low-CTE high-Tg large-die FCBGA underfill", "category": "underfill",
      "elastic": {
        "type": "iso",
        "E": {"type": "sigmoid", "Eg": {"v": 15, "u": "GPa", "c": "Datasheet", "s": ["R47"], "n": "DMA storage modulus at 25 degC."}, "Er": {"v": 0.4, "u": "GPa", "c": "Datasheet", "s": ["R47"], "n": "DMA storage modulus at 250 degC."}, "TgDMA": {"v": 160, "u": "°C", "c": "Datasheet", "s": ["R47"]}, "w": {"v": 8, "u": "°C", "c": "Estimated"}},
        "nu": {"v": 0.3, "u": "-", "c": "Estimated"}
      },
      "cte": {
        "type": "bilinear",
        "a1": {"v": 19, "u": "ppm/°C", "c": "Datasheet", "s": ["R47"]},
        "a2": {"v": 62, "u": "ppm/°C", "c": "Datasheet", "s": ["R47"]},
        "TgTMA": {"v": 135, "u": "°C", "c": "Datasheet", "s": ["R47"]},
        "delta": {"v": 3, "u": "°C", "c": "Estimated"}
      },
      "cure": {"v": 165, "u": "°C", "c": "Datasheet", "s": ["R47"], "n": "100 degC for 90 min, then 165 degC for 2 h (alternate: 90 degC 4 h, then 150 degC 2 h)."},
      "notes": "Higher filler loading than UF 9000AE: lower CTE, higher modulus and Tg."
    },
    {
      "id": "uf8807", "name": "ECCOBOND UF 8807", "grade": "Henkel LOCTITE, high-Tg fast-cure flip chip underfill", "category": "underfill",
      "elastic": {
        "type": "iso",
