Repository: ProtonNeutronElectron69/Packaging-TM-modeling-tool

# FCBGA Thermomechanical Screening Tool

A self-contained, single-file browser application (also packaged as a Windows desktop app for large runs) that performs approximate 3D finite-element thermomechanical stress and warpage analysis of flip chip ball grid array (FCBGA) packages: SAC solder flip chip bonded silicon dies on a multilayer organic build-up substrate with a glass-fiber core, capillary underfill, and an optional hat lid or stiffener ring. Besides monolithic dies, the substrate can carry stacked modules (Foveros-S or CoWoS-R style): a Si base die or interposer, or an organic RDL interposer, with one layer of chiplets on die-to-die microbumps, wafer underfill and wafer mold.

File: src/materials-db.json (part 4 of 4)
{
        "E": {"type": "sigmoid", "Eg": {"v": 10.7, "u": "GPa", "c": "Datasheet", "s": ["R49"], "n": "DMTA flexural modulus at 25 degC."}, "Er": {"v": 0.21, "u": "GPa", "c": "Estimated", "n": "Rubbery modulus not published; assumed 2 % of the glassy modulus (UF 9000AE measures 1 %; filled epoxies range about 1 to 5 %). Strongly affects reflow-temperature results; replace with DMA data."}, "TgDMA": {"v": 158, "u": "°C", "c": "Estimated", "s": ["R49"], "n": "Only a TMA Tg (at least 130 degC) is published, but the modulus is still 7.9 GPa at 150 degC. 158 degC places the sigmoid through that data point; verify with DMA."}, "w": {"v": 8, "u": "°C", "c": "Estimated"}},
        "nu": {"v": 0.3, "u": "-", "c": "Estimated"}
      },
      "cte": {
        "type": "bilinear",
        "a1": {"v": 28, "u": "ppm/°C", "c": "Datasheet", "s": ["R49"]},
        "a2": {"v": 83, "u": "ppm/°C", "c": "Datasheet", "s": ["R49"]},
        "TgTMA": {"v": 130, "u": "°C", "c": "Datasheet", "s": ["R49"], "n": "Published as at least 130 degC."},
        "delta": {"v": 3, "u": "°C", "c": "Estimated"}
      },
      "cure": {"v": 165, "u": "°C", "c": "Datasheet", "s": ["R49"], "n": "15 min ramp, then 30 min at 165 degC (alternate: 3 h at 125 degC)."},
      "notes": "Fast-curing flip chip underfill; the data sheet gives the modulus at 25 and 150 degC only."
    },
    {
      "id": "fp4531", "name": "ECCOBOND FP4531", "grade": "Henkel LOCTITE, snap-cure flip chip underfill", "category": "underfill",
      "elastic": {
        "type": "iso",
        "E": {"type": "sigmoid", "Eg": {"v": 7.6, "u": "GPa", "c": "Datasheet", "s": ["R48"], "n": "Flexural modulus (7600 N/mm2), used as the glassy modulus."}, "Er": {"v": 0.15, "u": "GPa", "c": "Estimated", "n": "Rubbery modulus not published; assumed 2 % of the glassy modulus (UF 9000AE measures 1 %; filled epoxies range about 1 to 5 %). Strongly affects reflow-temperature results; replace with DMA data."}, "TgDMA": {"v": 161, "u": "°C", "c": "Estimated", "s": ["R48"], "n": "Only one Tg is published; used for the modulus transition as well."}, "w": {"v": 8, "u": "°C", "c": "Estimated"}},
        "nu": {"v": 0.3, "u": "-", "c": "Estimated"}
      },
      "cte": {
        "type": "bilinear",
        "a1": {"v": 28, "u": "ppm/°C", "c": "Datasheet", "s": ["R48"]},
        "a2": {"v": 104, "u": "ppm/°C", "c": "Datasheet", "s": ["R48"]},
        "TgTMA": {"v": 161, "u": "°C", "c": "Datasheet", "s": ["R48"]},
        "delta": {"v": 3, "u": "°C", "c": "Estimated"}
      },
      "cure": {"v": 160, "u": "°C", "c": "Datasheet", "s": ["R48"], "n": "Snap cure, 7 min at 160 degC."},
      "notes": "Higher-filled relative of FP4530 (lower CTE, higher modulus and Tg)."
    },
    {
      "id": "u8443_14", "name": "NAMICS U8443-14", "grade": "Low viscosity; for tight spaces", "category": "underfill",
      "elastic": {
        "type": "iso",
        "E": {"type": "sigmoid", "Eg": {"v": 6.5, "u": "GPa", "c": "Datasheet", "s": ["R29"]}, "Er": {"v": 0.13, "u": "GPa", "c": "Estimated", "n": "Rubbery modulus not published; assumed 2 % of the glassy modulus (UF 9000AE measures 1 %; filled epoxies range about 1 to 5 %). Strongly affects reflow-temperature results; replace with DMA data."}, "TgDMA": {"v": 135, "u": "°C", "c": "Estimated", "s": ["R29"], "n": "Only one Tg is published; used for the modulus transition as well."}, "w": {"v": 8, "u": "°C", "c": "Estimated"}},
        "nu": {"v": 0.3, "u": "-", "c": "Estimated"}
      },
      "cte": {
        "type": "bilinear",
        "a1": {"v": 42, "u": "ppm/°C", "c": "Datasheet", "s": ["R29"], "n": "CTE below Tg."},
        "a2": {"v": 147, "u": "ppm/°C", "c": "Estimated", "n": "Not published; assumed 3.5 x alpha1 (bundled underfills range 3.2 to 4.0 x)."},
        "TgTMA": {"v": 135, "u": "°C", "c": "Datasheet", "s": ["R29"]},
        "delta": {"v": 3, "u": "°C", "c": "Estimated"}
      },
      "cure": {"v": 150, "u": "°C", "c": "Estimated", "n": "Cure not stated in the source table."},
      "notes": "NAMICS flip chip underfill; only Tg, modulus and alpha1 are published in the product table."
    },
    {
      "id": "u8410_73cf3", "name": "NAMICS U8410-73CF3", "grade": "For low-k, Cu pillar and Pb-free bumps and tight spaces", "category": "underfill",
      "elastic": {
        "type": "iso",
        "E": {"type": "sigmoid", "Eg": {"v": 8.8, "u": "GPa", "c": "Datasheet", "s": ["R29"]}, "Er": {"v": 0.176, "u": "GPa", "c": "Estimated", "n": "Rubbery modulus not published; assumed 2 % of the glassy modulus (UF 9000AE measures 1 %; filled epoxies range about 1 to 5 %). Strongly affects reflow-temperature results; replace with DMA data."}, "TgDMA": {"v": 88, "u": "°C", "c": "Estimated", "s": ["R29"], "n": "Only one Tg is published; used for the modulus transition as well."}, "w": {"v": 8, "u": "°C", "c": "Estimated"}},
        "nu": {"v": 0.3, "u": "-", "c": "Estimated"}
      },
      "cte": {
        "type": "bilinear",
        "a1": {"v": 31, "u": "ppm/°C", "c": "Datasheet", "s": ["R29"], "n": "CTE below Tg."},
        "a2": {"v": 108, "u": "ppm/°C", "c": "Estimated", "n": "Not published; assumed 3.5 x alpha1 (bundled underfills range 3.2 to 4.0 x)."},
        "TgTMA": {"v": 88, "u": "°C", "c": "Datasheet", "s": ["R29"]},
        "delta": {"v": 3, "u": "°C", "c": "Estimated"}
      },
      "cure": {"v": 150, "u": "°C", "c": "Estimated", "n": "Cure not stated in the source table."},
      "notes": "NAMICS flip chip underfill; only Tg, modulus and alpha1 are published in the product table."
    },
    {
      "id": "u8410_99", "name": "NAMICS U8410-99", "grade": "For low-k, Pb-free bumps", "category": "underfill",
      "elastic": {
        "type": "iso",
        "E": {"type": "sigmoid", "Eg": {"v": 11, "u": "GPa", "c": "Datasheet", "s": ["R29"]}, "Er": {"v": 0.22, "u": "GPa", "c": "Estimated", "n": "Rubbery modulus not published; assumed 2 % of the glassy modulus (UF 9000AE measures 1 %; filled epoxies range about 1 to 5 %). Strongly affects reflow-temperature results; replace with DMA data."}, "TgDMA": {"v": 100, "u": "°C", "c": "Estimated", "s": ["R29"], "n": "Only one Tg is published; used for the modulus transition as well."}, "w": {"v": 8, "u": "°C", "c": "Estimated"}},
        "nu": {"v": 0.3, "u": "-", "c": "Estimated"}
      },
      "cte": {
        "type": "bilinear",
        "a1": {"v": 29, "u": "ppm/°C", "c": "Datasheet", "s": ["R29"], "n": "CTE below Tg."},
        "a2": {"v": 102, "u": "ppm/°C", "c": "Estimated", "n": "Not published; assumed 3.5 x alpha1 (bundled underfills range 3.2 to 4.0 x)."},
        "TgTMA": {"v": 100, "u": "°C", "c": "Datasheet", "s": ["R29"]},
        "delta": {"v": 3, "u": "°C", "c": "Estimated"}
      },
      "cure": {"v": 150, "u": "°C", "c": "Estimated", "n": "Cure not stated in the source table."},
      "notes": "NAMICS flip chip underfill; only Tg, modulus and alpha1 are published in the product table."
    },
    {
      "id": "u8439_1", "name": "NAMICS U8439-1", "grade": "For low-k and large ICs", "category": "underfill",
      "elastic": {
        "type": "iso",
        "E": {"type": "sigmoid", "Eg": {"v": 8, "u": "GPa", "c": "Datasheet", "s": ["R29"]}, "Er": {"v": 0.16, "u": "GPa", "c": "Estimated", "n": "Rubbery modulus not published; assumed 2 % of the glassy modulus (UF 9000AE measures 1 %; filled epoxies range about 1 to 5 %). Strongly affects reflow-temperature results; replace with DMA data."}, "TgDMA": {"v": 70, "u": "°C", "c": "Estimated", "s": ["R29"], "n": "Only one Tg is published; used for the modulus transition as well."}, "w": {"v": 8, "u": "°C", "c": "Estimated"}},
        "nu": {"v": 0.3, "u": "-", "c": "Estimated"}
      },
      "cte": {
        "type": "bilinear",
        "a1": {"v": 36, "u": "ppm/°C", "c": "Datasheet", "s": ["R29"], "n": "CTE below Tg."},
        "a2": {"v": 126, "u": "ppm/°C", "c": "Estimated", "n": "Not published; assumed 3.5 x alpha1 (bundled underfills range 3.2 to 4.0 x)."},
        "TgTMA": {"v": 70, "u": "°C", "c": "Datasheet", "s": ["R29"]},
        "delta": {"v": 3, "u": "°C", "c": "Estimated"}
      },
      "cure": {"v": 150, "u": "°C", "c": "Estimated", "n": "Cure not stated in the source table."},
      "notes": "NAMICS flip chip underfill; only Tg, modulus and alpha1 are published in the product table."
    },
    {
      "id": "u8439_105", "name": "NAMICS U8439-105", "grade": "For low-k, large ICs and tight spaces", "category": "underfill",
      "elastic": {
        "type": "iso",
        "E": {"type": "sigmoid", "Eg": {"v": 8.5, "u": "GPa", "c": "Datasheet", "s": ["R29"]}, "Er": {"v": 0.17, "u": "GPa", "c": "Estimated", "n": "Rubbery modulus not published; assumed 2 % of the glassy modulus (UF 9000AE measures 1 %; filled epoxies range about 1 to 5 %). Strongly affects reflow-temperature results; replace with DMA data."}, "TgDMA": {"v": 70, "u": "°C", "c": "Estimated", "s": ["R29"], "n": "Only one Tg is published; used for the modulus transition as well."}, "w": {"v": 8, "u": "°C", "c": "Estimated"}},
        "nu": {"v": 0.3, "u": "-", "c": "Estimated"}
      },
      "cte": {
        "type": "bilinear",
        "a1": {"v": 34, "u": "ppm/°C", "c": "Datasheet", "s": ["R29"], "n": "CTE below Tg."},
        "a2": {"v": 119, "u": "ppm/°C", "c": "Estimated", "n": "Not published; assumed 3.5 x alpha1 (bundled underfills range 3.2 to 4.0 x)."},
        "TgTMA": {"v": 70, "u": "°C", "c": "Datasheet", "s": ["R29"]},
        "delta": {"v": 3, "u": "°C", "c": "Estimated"}
      },
      "cure": {"v": 150, "u": "°C", "c": "Estimated", "n": "Cure not stated in the source table."},
      "notes": "NAMICS flip chip underfill; only Tg, modulus and alpha1 are published in the product table."
    },
    {
      "id": "cv5300", "name": "Panasonic CV5300", "grade": "Capillary underfill, narrow gap and pitch (1 um filler)", "category": "underfill",
      "elastic": {
        "type": "iso",
        "E": {"type": "sigmoid", "Eg": {"v": 7, "u": "GPa", "c": "Datasheet", "s": ["R64"], "n": "Flexural modulus at 25 degC."}, "Er": {"v": 0.14, "u": "GPa", "c": "Estimated", "n": "Rubbery modulus not published; assumed 2 % of the glassy modulus (UF 9000AE measures 1 %; filled epoxies range about 1 to 5 %). Strongly affects reflow-temperature results; replace with DMA data."}, "TgDMA": {"v": 110, "u": "°C", "c": "Estimated", "s": ["R64"], "n": "Only one Tg is published; used for the modulus transition as well."}, "w": {"v": 8, "u": "°C", "c": "Estimated"}},
        "nu": {"v": 0.3, "u": "-", "c": "Estimated"}
      },
      "cte": {
        "type": "bilinear",
        "a1": {"v": 33, "u": "ppm/°C", "c": "Datasheet", "s": ["R64"], "n": "CTE below Tg."},
        "a2": {"v": 116, "u": "ppm/°C", "c": "Estimated", "n": "Not published; assumed 3.5 x alpha1 (bundled underfills range 3.2 to 4.0 x)."},
        "TgTMA": {"v": 110, "u": "°C", "c": "Datasheet", "s": ["R64"]},
        "delta": {"v": 3, "u": "°C", "c": "Estimated"}
      },
      "cure": {"v": 150, "u": "°C", "c": "Estimated", "n": "Cure not stated in the source."},
      "notes": "Panasonic flip chip capillary underfill; only CTE, Tg and modulus are published."
    },
    {
      "id": "cv5350", "name": "Panasonic CV5350", "grade": "Capillary underfill, high Tg (5 um filler)", "category": "underfill",
      "elastic": {
        "type": "iso",
        "E": {"type": "sigmoid", "Eg": {"v": 10, "u": "GPa", "c": "Datasheet", "s": ["R64"], "n": "Flexural modulus at 25 degC."}, "Er": {"v": 0.2, "u": "GPa", "c": "Estimated", "n": "Rubbery modulus not published; assumed 2 % of the glassy modulus (UF 9000AE measures 1 %; filled epoxies range about 1 to 5 %). Strongly affects reflow-temperature results; replace with DMA data."}, "TgDMA": {"v": 150, "u": "°C", "c": "Estimated", "s": ["R64"], "n": "Only one Tg is published; used for the modulus transition as well."}, "w": {"v": 8, "u": "°C", "c": "Estimated"}},
        "nu": {"v": 0.3, "u": "-", "c": "Estimated"}
      },
      "cte": {
        "type": "bilinear",
        "a1": {"v": 30, "u": "ppm/°C", "c": "Datasheet", "s": ["R64"], "n": "CTE below Tg."},
        "a2": {"v": 105, "u": "ppm/°C", "c": "Estimated", "n": "Not published; assumed 3.5 x alpha1 (bundled underfills range 3.2 to 4.0 x)."},
        "TgTMA": {"v": 150, "u": "°C", "c": "Datasheet", "s": ["R64"]},
        "delta": {"v": 3, "u": "°C", "c": "Estimated"}
      },
      "cure": {"v": 150, "u": "°C", "c": "Estimated", "n": "Cure not stated in the source."},
      "notes": "Panasonic flip chip capillary underfill; only CTE, Tg and modulus are published."
    },
    {
      "id": "eccobond3005", "name": "ECCOBOND 3005", "grade": "Henkel LOCTITE silicone lid / stiffener attach", "category": "adhesive",
      "elastic": {
        "type": "iso",
        "E": {"type": "table", "T": [-65, 25, 150], "v": [7.918, 0.358, 0.052], "interp": "log", "extrap": "hold", "u": "GPa", "c": "Datasheet", "s": ["R6"], "n": "Tensile modulus by DMTA; log-linear interpolation, held constant beyond the end points."},
        "nu": {"v": 0.45, "u": "-", "c": "Estimated"}
      },
      "cte": {
        "type": "bilinear",
        "a1": {"v": 32, "u": "ppm/°C", "c": "Datasheet", "s": ["R6"]},
        "a2": {"v": 136, "u": "ppm/°C", "c": "Datasheet", "s": ["R6"]},
        "TgTMA": {"v": -15, "u": "°C", "c": "Datasheet", "s": ["R6"]},
        "delta": {"v": 3, "u": "°C", "c": "Estimated"}
      },
      "cure": {"v": 150, "u": "°C", "c": "Datasheet", "s": ["R6"], "n": "30 min at 150 degC."}
    },
    {
      "id": "ea7100", "name": "DOWSIL EA-7100", "grade": "Dow, one-part heat-cure silicone adhesive", "category": "adhesive",
      "elastic": {
        "type": "iso",
        "E": {"type": "const", "E": {"v": 1.1, "u": "MPa", "c": "Datasheet", "s": ["R42"], "n": "Tensile modulus."}},
        "nu": {"v": 0.49, "u": "-", "c": "Handbook", "n": "Rubber-like; clamped to 0.45 in the global model."}
      },
      "cte": {
        "type": "const",
        "a": {"v": 247, "u": "ppm/°C", "c": "Datasheet", "s": ["R42"]}
      },
      "cure": {"v": 100, "u": "°C", "c": "Datasheet", "s": ["R42"], "n": "15 min at 100 degC."},
      "notes": "Soft silicone lid attach; its Tg (about -120 degC for silicones) lies below every analysis temperature."
    },
    {
      "id": "abl8700e", "name": "ABLESTIK 8700E", "grade": "Henkel LOCTITE, Ag-filled epoxy (conductive lid or component attach)", "category": "adhesive",
      "elastic": {
        "type": "iso",
        "E": {"type": "sigmoid", "Eg": {"v": 4.414, "u": "GPa", "c": "Datasheet", "s": ["R43"], "n": "DMTA tensile modulus at 25 degC."}, "Er": {"v": 0.13, "u": "GPa", "c": "Estimated", "n": "Not published; assumed 3 % of the glassy modulus."}, "TgDMA": {"v": 160, "u": "°C", "c": "Datasheet", "s": ["R43"], "n": "Measurement method not stated; used for the modulus transition."}, "w": {"v": 8, "u": "°C", "c": "Estimated"}},
        "nu": {"v": 0.35, "u": "-", "c": "Estimated"}
      },
      "cte": {
        "type": "bilinear",
        "a1": {"v": 45, "u": "ppm/°C", "c": "Datasheet", "s": ["R43"]},
        "a2": {"v": 120, "u": "ppm/°C", "c": "Datasheet", "s": ["R43"]},
        "TgTMA": {"v": 160, "u": "°C", "c": "Datasheet", "s": ["R43"], "n": "Measurement method not stated."},
        "delta": {"v": 3, "u": "°C", "c": "Estimated"}
      },
      "cure": {"v": 160, "u": "°C", "c": "Datasheet", "s": ["R43"], "n": "2 h at 160 degC (alternate: 1 h at 130 degC then 1 h at 160 degC)."},
      "notes": "Electrically conductive epoxy, used where the lid must be grounded."
    },
    {
      "id": "adh_epoxy_typ", "name": "Typical epoxy stiffener adhesive", "grade": "Generic rigid epoxy", "category": "adhesive",
      "elastic": {
        "type": "iso",
        "E": {"type": "sigmoid", "Eg": {"v": 3.0, "u": "GPa", "c": "Handbook", "s": ["R44", "R43"], "r": [1.8, 6.9]}, "Er": {"v": 0.09, "u": "GPa", "c": "Estimated", "n": "Assumed 3 % of the glassy modulus."}, "TgDMA": {"v": 140, "u": "°C", "c": "Handbook", "s": ["R44"], "r": [120, 160]}, "w": {"v": 8, "u": "°C", "c": "Estimated"}},
        "nu": {"v": 0.35, "u": "-", "c": "Handbook"}
      },
      "cte": {
        "type": "bilinear",
        "a1": {"v": 55, "u": "ppm/°C", "c": "Handbook", "s": ["R44", "R43"], "r": [45, 60]},
        "a2": {"v": 130, "u": "ppm/°C", "c": "Handbook", "s": ["R44", "R43"], "r": [120, 150]},
        "TgTMA": {"v": 140, "u": "°C", "c": "Handbook", "s": ["R44"], "r": [120, 160]},
        "delta": {"v": 3, "u": "°C", "c": "Estimated"}
      },
      "cure": {"v": 150, "u": "°C", "c": "Handbook", "r": [125, 175]},
      "notes": "Representative rigid epoxy for stiffener attach, much stiffer than silicone lid adhesives; couples the stiffener strongly to the substrate."
    },
    {
      "id": "ea6700", "name": "Dow Corning EA-6700", "grade": "One-part heat-cure silicone, microelectronic lid attach", "category": "adhesive",
      "elastic": {
        "type": "iso",
        "E": {"type": "const", "E": {"v": 3.9, "u": "MPa", "c": "Datasheet", "s": ["R70"], "n": "Tensile modulus (560 psi)."}},
        "nu": {"v": 0.49, "u": "-", "c": "Handbook", "n": "Rubber-like; clamped to 0.45 in the global model."}
      },
      "cte": {
        "type": "const",
        "a": {"v": 250, "u": "ppm/°C", "c": "Estimated", "s": ["R71"], "r": [215, 275], "n": "Not published for EA-6700; typical of Dow lid-seal silicones (215 to 275 ppm/degC by TMA)."}
      },
      "cure": {"v": 150, "u": "°C", "c": "Datasheet", "s": ["R70"], "n": "5 min at 150 degC (also 7 min at 125 or 35 min at 100 degC)."},
      "notes": "Silicone lid attach; its Tg lies below every analysis temperature."
    },
    {
      "id": "dowsil_3_6265", "name": "DOWSIL 3-6265 Thixotropic", "grade": "One-part heat-cure silicone lid seal adhesive", "category": "adhesive",
      "elastic": {
        "type": "iso",
        "E": {"type": "const", "E": {"v": 2.9, "u": "MPa", "c": "Datasheet", "s": ["R71"], "n": "Tensile modulus (420 psi)."}},
        "nu": {"v": 0.49, "u": "-", "c": "Handbook", "n": "Rubber-like; clamped to 0.45 in the global model."}
      },
      "cte": {
        "type": "const",
        "a": {"v": 275, "u": "ppm/°C", "c": "Datasheet", "s": ["R71"], "n": "Linear CTE by TMA."}
      },
      "cure": {"v": 150, "u": "°C", "c": "Datasheet", "s": ["R71"], "n": "30 min at 150 degC (or 60 min at 125 degC)."},
      "notes": "Silicone lid seal; its Tg lies below every analysis temperature."
    },
    {
      "id": "tim_gel", "name": "Silicone gel TIM (generic)", "grade": "Generic", "category": "tim",
      "elastic": {
        "type": "iso",
        "E": {"type": "const", "E": {"v": 5, "u": "MPa", "c": "Literature", "s": ["R45", "R12"], "r": [0.35, 15], "n": "Published compressible-TIM range 0.35 to 15 MPa at 25 degC; patent guidance asks for gel moduli below about 30 MPa to decouple the lid from the die. 5 MPa is a mid value; replace with your gel data."}},
        "nu": {"v": 0.45, "u": "-", "c": "Estimated"}
      },
      "cte": {
        "type": "const",
        "a": {"v": 200, "u": "ppm/°C", "c": "Literature", "s": ["R45"], "r": [110, 200], "n": "Published range 110 to 200 ppm/degC."}
      },
      "notes": "Generic cured silicone gel TIM. Mid-range values from published ranges; replace with your TIM data."
    },
    {
      "id": "tim_indium", "name": "Indium TIM", "grade": "Metal TIM", "category": "tim",
      "elastic": {
        "type": "iso",
        "E": {"type": "const", "E": {"v": 12.7, "u": "GPa", "c": "Datasheet", "s": ["R46"], "r": [10.6, 12.74], "n": "Elastic modulus in tension at 20 degC (tensile modulus 10.6 GPa)."}},
        "nu": {"v": 0.45, "u": "-", "c": "Datasheet", "s": ["R46"], "n": "0.4498 at 20 degC."}
      },
      "cte": {
        "type": "const",
        "a": {"v": 29, "u": "ppm/°C", "c": "Datasheet", "s": ["R46"], "r": [24.8, 32.1], "n": "Indalloy 4 data sheet; Indium Corporation also quotes 24.8 ppm/K and handbooks 32.1 ppm/K."}
      },
      "notes": "Elastic only, so it overestimates stress transfer: indium creeps readily at these temperatures."
    },
    {
      "id": "tim_soft", "name": "Soft TIM (grease or phase-change, near-decoupled)", "grade": "Generic", "category": "tim",
      "elastic": {
        "type": "iso",
        "E": {"type": "const", "E": {"v": 0.35, "u": "MPa", "c": "Literature", "s": ["R45"], "n": "Lower end of the published compressible-TIM range; greases and phase-change pads carry almost no shear."}},
        "nu": {"v": 0.45, "u": "-", "c": "Estimated"}
      },
      "cte": {
        "type": "const",
        "a": {"v": 200, "u": "ppm/°C", "c": "Literature", "s": ["R45"], "r": [110, 200]}
      },
      "notes": "Bounding case that nearly decouples the lid from the die (for example a grease or a phase-change pad such as Honeywell PTM7950, for which no mechanical data are published)."
    },
    {
      "id": "tc4515", "name": "DOWSIL TC-4515", "grade": "Dow, soft thermally conductive gap filler", "category": "tim",
      "elastic": {
        "type": "iso",
        "E": {"type": "const", "E": {"v": 0.3, "u": "MPa", "c": "Datasheet", "s": ["R72"], "n": "E-modulus by DMA in shear mode, as published."}},
        "nu": {"v": 0.45, "u": "-", "c": "Estimated"}
      },
      "cte": {
        "type": "const",
        "a": {"v": 160, "u": "ppm/°C", "c": "Datasheet", "s": ["R72"], "n": "-50 to 150 degC."}
      },
      "notes": "Very soft cured silicone gap filler; nearly decouples the lid from the die. A gap filler is thicker than a TIM1 gel; check the bond line."
    },
    {
      "id": "alsic9", "name": "AlSiC-9", "grade": "CPS Technologies", "category": "metal",
      "elastic": {
        "type": "iso",
        "E": {"type": "const", "E": {"v": 188, "u": "GPa", "c": "Datasheet", "s": ["R7"]}},
        "nu": {"v": 0.2368, "u": "-", "c": "Datasheet", "s": ["R7"], "n": "Derived from E = 188 GPa and G = 76 GPa."}
      },
      "cte": {
        "type": "secant",
        "Tref": 30,
        "T": [100, 150, 200],
        "v": [8.0, 8.37, 8.75],
        "extrap": "linear",
        "u": "ppm/°C",
        "c": "Datasheet",
        "s": ["R7"],
        "n": "Secant (mean) CTE from 30 degC."
      }
    },
    {
      "id": "alsic12", "name": "AlSiC-12", "grade": "CPS Technologies", "category": "metal",
      "elastic": {
        "type": "iso",
        "E": {"type": "const", "E": {"v": 167, "u": "GPa", "c": "Datasheet", "s": ["R7"]}},
        "nu": {"v": 0.2101, "u": "-", "c": "Datasheet", "s": ["R7"], "n": "Derived from E = 167 GPa and G = 69 GPa."}
      },
      "cte": {
        "type": "secant",
        "Tref": 30,
        "T": [100, 150, 200],
        "v": [10.9, 11.2, 11.7],
        "extrap": "linear",
        "u": "ppm/°C",
        "c": "Datasheet",
        "s": ["R7"],
        "n": "Secant (mean) CTE from 30 degC."
      }
    },
    {
      "id": "ss304", "name": "Stainless steel 304", "grade": "Austenitic, stiffener option (EN 1.4301)", "category": "metal",
      "elastic": {
        "type": "iso",
        "E": {"type": "const", "E": {"v": 200, "u": "GPa", "c": "Datasheet", "s": ["R66"], "n": "At 20 degC (172 GPa at 400 degC). The earlier handbook value was 193 GPa."}},
        "nu": {"v": 0.29, "u": "-", "c": "Handbook"}
      },
      "cte": {
        "type": "secant",
        "Tref": 20,
        "T": [100, 400],
        "v": [16.0, 17.5],
        "extrap": "linear",
        "u": "ppm/°C",
        "c": "Datasheet",
        "s": ["R66"],
        "n": "Mean CTE from 20 degC. The earlier handbook value was 17.3 ppm/degC (0 to 100 degC)."
      }
    },
    {
      "id": "cu_c102", "name": "Copper C10200 / C11000 (wrought)", "grade": "Oxygen-free or ETP copper sheet for lids and stiffeners", "category": "metal",
      "elastic": {
        "type": "iso",
        "E": {"type": "const", "E": {"v": 120, "u": "GPa", "c": "Handbook", "s": ["R41"]}},
        "nu": {"v": 0.34, "u": "-", "c": "Handbook", "s": ["R41"]}
      },
      "cte": {
        "type": "const",
        "a": {"v": 17.0, "u": "ppm/°C", "c": "Handbook", "s": ["R41"]}
      },
      "notes": "Wrought sheet copper is stiffer than electroplated substrate copper (the 'Copper' entry, 110 GPa). Elastic only; plasticity ignored."
    },
    {
      "id": "al6061", "name": "Aluminum 6061-T6", "grade": "Stiffener or lid option", "category": "metal",
      "elastic": {
        "type": "iso",
        "E": {"type": "const", "E": {"v": 68.9, "u": "GPa", "c": "Datasheet", "s": ["R36"]}},
        "nu": {"v": 0.33, "u": "-", "c": "Datasheet", "s": ["R36"]}
      },
      "cte": {
        "type": "const",
        "a": {"v": 23.6, "u": "ppm/°C", "c": "Datasheet", "s": ["R36"], "n": "20 to 100 degC."}
      }
    },
    {
      "id": "sus430", "name": "Stainless steel 430 (SUS430)", "grade": "Ferritic, common stiffener material", "category": "metal",
      "elastic": {
        "type": "iso",
        "E": {"type": "const", "E": {"v": 200, "u": "GPa", "c": "Datasheet", "s": ["R37"], "r": [190, 220]}},
        "nu": {"v": 0.3, "u": "-", "c": "Handbook"}
      },
      "cte": {
        "type": "const",
        "a": {"v": 10.4, "u": "ppm/°C", "c": "Datasheet", "s": ["R37"], "n": "Mean CTE, 20 to 300 degC."}
      }
    },
    {
      "id": "kovar", "name": "Kovar (ASTM F-15)", "grade": "Fe-Ni-Co low-expansion alloy", "category": "metal",
      "elastic": {
        "type": "iso",
        "E": {"type": "const", "E": {"v": 138, "u": "GPa", "c": "Datasheet", "s": ["R38"], "n": "20.0 x 10^3 ksi; NILO alloy K (same alloy) lists 130 GPa."}},
        "nu": {"v": 0.32, "u": "-", "c": "Handbook"}
      },
      "cte": {
        "type": "secant",
        "Tref": 25,
        "T": [100, 200],
        "v": [5.85, 5.2],
        "extrap": "linear",
        "u": "ppm/°C",
        "c": "Datasheet",
        "s": ["R38"],
        "n": "Mean CTE from 25 degC, annealed. Kovar expansion is not linear; its mean CTE falls to a minimum near 200 to 400 degC, then rises. Extrapolated linearly beyond 200 degC, which gives an instantaneous CTE of about 3.4 ppm/degC at 250 degC; treat reflow-temperature results with a Kovar lid as approximate."
      },
      "notes": "Low-expansion lid option, close to silicon and ceramic."
    },
    {
      "id": "wcu10", "name": "Copper-tungsten W90Cu10", "grade": "WCu10 heat spreader / lid", "category": "metal",
      "elastic": {
        "type": "iso",
        "E": {"type": "const", "E": {"v": 325, "u": "GPa", "c": "Datasheet", "s": ["R40", "R68"], "r": [313, 325], "n": "Kyocera lists 313 GPa."}},
        "nu": {"v": 0.28, "u": "-", "c": "Estimated"}
      },
      "cte": {
        "type": "const",
        "a": {"v": 6.8, "u": "ppm/°C", "c": "Datasheet", "s": ["R39"], "r": [6.6, 7.0], "n": "RT to 400 degC."}
      },
      "notes": "Composition in wt%. Elastic only."
    },
    {
      "id": "wcu15", "name": "Copper-tungsten W85Cu15", "grade": "WCu15 heat spreader / lid", "category": "metal",
      "elastic": {
        "type": "iso",
        "E": {"type": "const", "E": {"v": 305, "u": "GPa", "c": "Datasheet", "s": ["R40", "R68"], "r": [294, 305], "n": "Kyocera lists 294 GPa."}},
        "nu": {"v": 0.28, "u": "-", "c": "Estimated"}
      },
      "cte": {
        "type": "const",
        "a": {"v": 8.1, "u": "ppm/°C", "c": "Datasheet", "s": ["R39"], "r": [8.0, 8.2], "n": "RT to 400 degC."}
      },
      "notes": "Composition in wt%. Elastic only."
    },
    {
      "id": "ss316", "name": "Stainless steel 316", "grade": "Austenitic Mo-bearing (EN 1.4401), stiffener option", "category": "metal",
      "elastic": {
        "type": "iso",
        "E": {"type": "const", "E": {"v": 200, "u": "GPa", "c": "Datasheet", "s": ["R66"], "n": "At 20 degC (172 GPa at 400 degC)."}},
        "nu": {"v": 0.29, "u": "-", "c": "Handbook", "n": "304 value."}
      },
      "cte": {
        "type": "secant",
        "Tref": 20,
        "T": [100, 400],
        "v": [16.0, 17.5],
        "extrap": "linear",
        "u": "ppm/°C",
        "c": "Datasheet",
        "s": ["R66"],
        "n": "Mean CTE from 20 degC."
      }
    },
    {
      "id": "alloy42", "name": "Alloy 42 (Fe-42Ni)", "grade": "Low-expansion alloy, lid or stiffener option", "category": "metal",
      "elastic": {
        "type": "iso",
        "E": {"type": "const", "E": {"v": 150, "u": "GPa", "c": "Datasheet", "s": ["R67"]}},
        "nu": {"v": 0.3, "u": "-", "c": "Estimated", "n": "Not published by the source."}
      },
      "cte": {
        "type": "const",
        "a": {"v": 5.3, "u": "ppm/°C", "c": "Datasheet", "s": ["R67"], "n": "Mean CTE, 20 to 100 degC (unchanged to 300 degC)."}
      },
      "notes": "NILO alloy 42 data; CTE close to silicon."
    },
    {
      "id": "nickel200", "name": "Nickel 200", "grade": "Commercially pure nickel (reference for Ni-plated lids)", "category": "metal",
      "elastic": {
        "type": "iso",
        "E": {"type": "const", "E": {"v": 205, "u": "GPa", "c": "Datasheet", "s": ["R67"], "n": "At 26 degC."}},
        "nu": {"v": 0.29, "u": "-", "c": "Datasheet", "s": ["R67"]}
      },
      "cte": {
        "type": "secant",
        "Tref": 21,
        "T": [100, 200],
        "v": [13.3, 13.9],
        "extrap": "linear",
        "u": "ppm/°C",
        "c": "Datasheet",
        "s": ["R67"],
        "n": "Mean CTE from 21 degC."
      },
      "notes": "Lid plating is a few micrometres thick and is not modelled separately; included for reference and for solid nickel parts."
    },
    {
      "id": "cumo_35_65", "name": "Copper-molybdenum Cu35Mo65", "grade": "CuMo heat spreader or lid (wt%)", "category": "metal",
      "elastic": {
        "type": "iso",
        "E": {"type": "const", "E": {"v": 208, "u": "GPa", "c": "Datasheet", "s": ["R68"]}},
        "nu": {"v": 0.3, "u": "-", "c": "Estimated", "n": "Not published by the source."}
      },
      "cte": {
        "type": "const",
        "a": {"v": 8.1, "u": "ppm/°C", "c": "Datasheet", "s": ["R68"], "n": "Mean CTE, RT to 400 degC; may vary with rolling direction."}
      },
      "notes": "Lower density than CuW at a similar CTE. Elastic only."
    },
    {
      "id": "cpc141", "name": "CPC141 (Cu / CuMo / Cu)", "grade": "A.L.M.T. laminated heat spreader", "category": "metal",
      "elastic": {
        "type": "iso",
        "E": {"type": "const", "E": {"v": 160, "u": "GPa", "c": "Datasheet", "s": ["R68"], "n": "Effective value of the laminate."}},
        "nu": {"v": 0.3, "u": "-", "c": "Estimated", "n": "Not published by the source."}
      },
      "cte": {
        "type": "const",
        "a": {"v": 7.8, "u": "ppm/°C", "c": "Datasheet", "s": ["R68"], "n": "Mean CTE, RT to 400 degC; may vary with rolling direction."}
      },
      "notes": "Laminated Cu-clad CuMo, modelled as a homogeneous isotropic plate (approximation)."
    },
    {
      "id": "wcu20", "name": "Copper-tungsten W80Cu20", "grade": "WCu20 heat spreader / lid (wt%)", "category": "metal",
      "elastic": {
        "type": "iso",
        "E": {"type": "const", "E": {"v": 265, "u": "GPa", "c": "Datasheet", "s": ["R68"]}},
        "nu": {"v": 0.28, "u": "-", "c": "Estimated", "n": "As WCu10."}
      },
      "cte": {
        "type": "const",
        "a": {"v": 8.8, "u": "ppm/°C", "c": "Datasheet", "s": ["R68"], "n": "Mean CTE, RT to 400 degC."}
      },
      "notes": "Composition in wt%. Elastic only."
    },
    {
      "id": "al6063", "name": "Aluminum 6063-T6", "grade": "Extruded stiffener option", "category": "metal",
      "elastic": {
        "type": "iso",
        "E": {"type": "const", "E": {"v": 69.5, "u": "GPa", "c": "Datasheet", "s": ["R69"]}},
        "nu": {"v": 0.33, "u": "-", "c": "Handbook", "n": "6061 value."}
      },
      "cte": {
        "type": "const",
        "a": {"v": 23.5, "u": "ppm/°C", "c": "Datasheet", "s": ["R69"]}
      }
    }
  ]
}
